Repository: wthappy/BO_Reverse_design

# BO_Reverse_design

Bayesian reverse design based on experimental knowledge constraints.This work takes MAPbI3 perovskite solar cells as an example.

* In the Bayesian optimization process, the initial scatter points have a certain degree of randomness (which cannot be fixed by random seeds), so different optimal parameter values may be obtained.

* For the convenience of laboratory preparation, we designed both NIP and PIN devices separately in this work. You can adjust the corresponding “experimental knowledge constraint” according to your own needs.

* "Prob_params_all.csv" is the output file for the current example.

File: data.csv (part 2 of 18)
Cell_architecture,Substrate_stack_sequence,ETL_stack_sequence,ETL_additives_compounds,ETL_deposition_procedure,Perovskite_composition_perovskite_ABC3_structure,Perovskite_composition_none_stoichiometry_components_in_excess,Perovskite_additives_compounds,Perovskite_deposition_procedure,DMF_DMSO,Perovskite_deposition_quenching_media,Perovskite_deposition_quenching_media_additives_compounds,Perovskite_deposition_solvent_annealing,HTL_stack_sequence,HTL_additives_compounds,HTL_deposition_procedure,Backcontact_stack_sequence,Backcontact_thickness_list,Backcontact_deposition_procedure,JV_default_Voc,JV_default_Jsc,JV_default_FF,JV_default_PCE,Perovskite_deposition_solvents_IPA,Perovskite_deposition_thermal_annealing
nip,SLG | FTO,TiO2-c,Undoped,Spin-coating,1,MA,Cl; PbS-np,Spin-coating,1.0,Undoped,Undoped,0,Spiro-MeOTAD,Undoped,Spin-coating,Au,90.0,Evaporation,0.99,20.9,0.73,15.1,0,110; 115-60.0; 30.0
nip,SLG | FTO,TiO2-c,Undoped,Spin-coating,1,MAI,Cl,Spin-coating,1.0,Undoped,Undoped,0,Spiro-MeOTAD,Undoped,Spin-coating,Au,90.0,Evaporation,0.97,19.4,0.6779999999999999,12.9,0,110; 115-60.0; 30.0
pin,SLG | ITO,PCBM-60,Undoped,Spin-coating,1,none,Undoped,Spin-coating,1.0,Undoped,Undoped,0,PEDOT:PSS,Undoped,Spin-coating,Ca | Al,120.0,Evaporation | Evaporation,0.64,7.886,0.52,2.62,0,100.0-10.0
pin,SLG | ITO,PCBM-60,Undoped,Spin-coating,1,MA,Cl,Spin-coating,1.0,Undoped,Undoped,0,PEDOT:PSS,Undoped,Spin-coating,Ca | Al,120.0,Evaporation | Evaporation,0.91,12.7,0.45,5.2,0,100.0-10.0
pin,SLG | ITO,PCBM-60,Undoped,Spin-coating,1,MA,Undoped,Spin-coating,1.0,Undoped,Undoped,1,PEDOT:PSS,Undoped,Spin-coating,Ca | Al,120.0,Evaporation | Evaporation,0.9,10.29,0.39,3.61,0,100.0-10.0
pin,SLG | ITO,PCBM-60,Undoped,Spin-coating,1,none,Undoped,Spin-coating,1.0,Chlorobenzene,Undoped,0,PEDOT:PSS,Undoped,Spin-coating,Ca | Al,120.0,Evaporation | Evaporation,0.74,22.49,0.57,9.54,0,110.0-15.0
pin,SLG | ITO,PCBM-60,Undoped,Spin-coating,1,none,PCBM-nw,Spin-coating,1.0,Chlorobenzene,Undoped,0,PEDOT:PSS,Undoped,Spin-coating,Ca | Al,120.0,Evaporation | Evaporation,0.76,22.98,0.61,10.55,0,110.0-15.0
pin,SLG | ITO,PCBM-60,Undoped,Spin-coating,1,none,PCBM-nw,Spin-coating,1.0,Chlorobenzene,Undoped,0,PEDOT:PSS,Undoped,Spin-coating,Ag,100.0,Evaporation,0.89,20.8,0.7290000000000001,13.5,0,110.0-15.0
nip,SLG | FTO,TiO2-c | PCBM-60,Undoped,Spin-coating | Spin-coating,1,none,Undoped,Spin-coating >> CBD,0.9444444444444444,Undoped,Undoped,0,Spiro-MeOTAD,Li-TFSI; TBP,Spin-coating,Au,80.0,Evaporation,0.93,16.4,0.613,9.3,1,100.0-30.0
nip,SLG | FTO,TiO2-c,Li-TFSI; TiCl4,Spin-coating,1,none,Undoped,Spin-coating,0.875,Diethyl ether,Undoped,0,Spiro-MeOTAD,FK209; Li-TFSI; TBP,Spin-coating,Au,110.0,Evaporation,1.08,23.26,0.68,17.06,0,65; 100-1.0; 9.0
nip,SLG | FTO,TiO2-c,TiCl4,Spin-coating,1,none,Undoped,Spin-coating,0.875,Diethyl ether,Undoped,0,Spiro-MeOTAD,FK209; Li-TFSI; TBP,Spin-coating,Au,110.0,Evaporation,1.01,23.59,0.595,14.18,0,65; 100-1.0; 9.0
nip,SLG | FTO,TiO2-c | TiO2-mp,Undoped,Spin-coating | Spin-coating,1,none,Cl,Spin-coating,1.0,Undoped,Undoped,0,Spiro-MeOTAD,Li-TFSI; TBP,Spin-coating,Au,80.0,Evaporation,0.878,20.6,0.682,12.3,0,140.0-10.0
nip,SLG | FTO,TiO2-c | TiO2-mp,Undoped,Spin-coating | Spin-coating,1,Pb,Cl,Spin-coating,1.0,Undoped,Undoped,0,Spiro-MeOTAD,Li-TFSI; TBP,Spin-coating,Au,80.0,Evaporation,0.879,21.7,0.6940000000000001,13.2,0,140.0-10.0
nip,SLG | FTO,TiO2-c | TiO2-mp,Undoped,ALD | Spin-coating,1,none,Undoped,Spin-coating >> CBD,1.0,Undoped,Undoped,0,Spiro-MeOTAD,Li-TFSI; TBP,Spin-coating,Au,200.0,Evaporation,0.95,19.6,0.61,11.4,1,70.0-30.0
nip,SLG | ITO,TiO2-c,Undoped,Dipp-coating,1,none,Undoped,Spin-coating,1.0,Undoped,Undoped,0,Spiro-MeOTAD,FK209; Li-TFSI; TBP,Spin-coating,Ag,100.0,Evaporation,0.91,11.98,0.49,5.12,0,100.0-100.0
nip,SLG | FTO,TiO2-c | TiO2-mp,Undoped,Dipp-coating | Spin-coating,1,none,Undoped,Spin-coating,1.0,Diethyl ether,Undoped,0,Spiro-MeOTAD,Li-TFSI,Spin-coating,Au,140.0,Evaporation,1.07,19.78,0.78,16.68,0,65; 100-1.0; 15.0
nip,SLG | FTO,TiO2-c | TiO2-mp,Undoped,Dipp-coating | Spin-coating,1,PbI2,Undoped,Spin-coating,1.0,Diethyl ether,Undoped,0,Spiro-MeOTAD,Li-TFSI,Spin-coating,Au,140.0,Evaporation,1.06,20.7,0.74,16.35,0,65; 100-1.0; 15.0
nip,SLG | FTO,TiO2-c | TiO2-mp,Undoped,Dipp-coating | Spin-coating,1,MAI,Undoped,Spin-coating,1.0,Diethyl ether,Undoped,0,Spiro-MeOTAD,Li-TFSI,Spin-coating,Au,140.0,Evaporation,1.07,21.0,0.74,17.2,0,65; 100-1.0; 15.0
nip,SLG | ITO,TiO2-c,Undoped,Spin-coating,1,none,Undoped,Spin-coating >> Spin-coating,1.0,Undoped,Undoped,0,Spiro-MeOTAD,Li-TFSI; TBP,Spin-coating,Au,120.0,Evaporation,0.98,19.23,0.7020000000000001,13.35,1,135.0-20.0
nip,SLG | ITO,TiO2-c,Undoped,Spin-coating,1,none,Undoped,Spin-coating,1.0,Undoped,Undoped,0,P3HT,Undoped,Spin-coating,Au,60.0,Evaporation,1.0,17.7,0.72,9.98,0,110.0-30.0; 60.0
nip,SLG | ITO,TiO2-c | PCBM-60,Undoped,Spin-coating | Spin-coating,1,none,Undoped,Spin-coating,1.0,Undoped,Undoped,0,P3HT,Undoped,Spin-coating,Au,60.0,Evaporation,1.08,19.9,0.76,13.53,0,110.0-30.0; 60.0
nip,SLG | ITO,TiO2-c | PCBM-60,Undoped,Spin-coating | Spin-coating,1,none,EDEA,Spin-coating,1.0,Undoped,Undoped,0,P3HT,Undoped,Spin-coating,Au,60.0,Evaporation,1.06,19.1,0.79,13.96,0,110.0-30.0; 60.0
pin,SLG | ITO,PCBM-60,Undoped,Spin-coating,1,none,Undoped,Spin-coating,0.8,Chlorobenzene,Undoped,0,PEDOT:PSS,Undoped,Spin-coating,Al,100.0,Evaporation,0.94,21.46,0.78,16.01,0,120.0-10.0
pin,SLG | ITO,PCBM-60,Stearic acid; EDA,Spin-coating,1,none,Undoped,Spin-coating,0.8,Chlorobenzene,Undoped,0,PEDOT:PSS,Undoped,Spin-coating,Al,100.0,Evaporation,0.96,19.09,0.69,12.74,0,120.0-10.0
nip,SLG | ITO,PCBM-60,Undoped,Spin-coating,1,PbI2,Undoped,Spin-coating,1.0,Chlorobenzene,Undoped,0,PEDOT:PSS,Undoped,Spin-coating,Al,100.0,Evaporation,,,,8.6,0,100.0-10.0
nip,SLG | FTO,PCBM-60,CoSe,Spin-coating,1,none,Undoped,Spin-coating,0.0,Undoped,Undoped,0,NiO-np,Undoped,Spin-coating,Ag,120.0,Evaporation,1.042,18.41,0.66,12.67,0,100.0-20.0
nip,SLG | FTO,TiO2-c,Undoped,Spin-coating,1,none,Cl,Spin-coating,1.0,Undoped,Undoped,0,Spiro-MeOTAD,Undoped,Spin-coating,Ag,100.0,Evaporation,0.93,19.4,0.627,11.3,0,100.0-5.0
nip,SLG | FTO,TiO2-c,Ag,Spin-coating,1,none,Cl,Spin-coating,1.0,Undoped,Undoped,0,Spiro-MeOTAD,Undoped,Spin-coating,Ag,100.0,Evaporation,0.94,19.4,0.649,11.9,0,100.0-5.0
pin,SLG | ITO,PCBM-60,Undoped,Spin-coating,1,none,Undoped,Spin-coating,1.0,Undoped,Undoped,0,PEDOT:PSS,Undoped,Spin-coating,Al,100.0,Evaporation,0.86,20.58,0.675,11.95,0,100.0-10.0
nip,SLG | FTO,TiO2-c,Undoped,Spin-coating,1,none,Undoped,Spin-coating >> Spin-coating,1.0,Undoped,Undoped,0,Spiro-MeOTAD,Li-TFSI; TBP,Spin-coating,Ag,100.0,Evaporation,0.75,18.36,0.644,8.7,1,100.0-60.0
nip,SLG | FTO,TiO2-c,Undoped,Spin-coating,1,none,Cl,Spin-coating,1.0,Undoped,Undoped,0,Spiro-MeOTAD,Li-TFSI; TBP,Spin-coating,Ag,100.0,Evaporation,0.64,12.81,0.473,3.88,0,100.0-5.0
pin,SLG | ITO,PCBM-60 | LiF,Undoped,Spin-coating | Evaporation,1,none,Undoped,Spin-coating,1.0,Undoped,Undoped,0,PEDOT:PSS,Undoped,Spin-coating,Ag,200.0,Evaporation,1.01,18.8,0.68,12.96,0,100.0-5.0
nip,SLG | FTO,TiO2-c | TiO2-mp,Undoped,Spin-coating | Spin-coating,1,none,Undoped,Spin-coating >> CBD,1.0,Undoped,Undoped,0,Spiro-MeOTAD,Li-TFSI; TBP,Spin-coating,Au,100.0,Evaporation,1.05,22.0,0.66,15.26,1,95.0-10.0
nip,SLG | FTO,TiO2-c | TiO2-mp,Undoped,Spin-coating | Spin-coating,1,none,Undoped,Spin-coating >> Spin-coating,1.0,Undoped,Undoped,0,Spiro-MeOTAD,Undoped,Spin-coating,Au,60.0,Evaporation,1.1,19.0,0.75,15.76,1,70.0-30.0
nip,SLG | ITO,SnO2-c,Undoped,Spin-coating,1,none,Undoped,Spin-coating,1.0,Undoped,Undoped,0,Spiro-MeOTAD,Li-TFSI; TBP,Spin-coating,Ag,100.0,Evaporation,0.95,21.33,0.498,10.03,0,100.0-10.0
nip,SLG | FTO,TiO2-c,Undoped,Spin-coating,1,none,Undoped,Spin-coating >> Spin-coating,0.875,Undoped,Undoped,0,Spiro-MeOTAD,Li-TFSI; TBP,Spin-coating,AgAl,80.0,Evaporation,0.93,15.29,0.427,6.07,1,100.0-30.0
pin,SLG | ITO,PCBM-60 | BCP,Undoped,Spin-coating | Evaporation,1,none,Undoped,Spin-coating >> Spin-coating,0.8,Undoped,Undoped,0,PEDOT:PSS,Undoped,Spin-coating,Ag,100.0,Evaporation,0.97,20.34,0.762,15.05,1,100.0-30.0
pin,SLG | ITO,PCBM-60 | BCP,Undoped,Spin-coating | Evaporation,1,none,Ag@SiO2,Spin-coating >> Spin-coating,0.8,Undoped,Undoped,0,PEDOT:PSS,Undoped,Spin-coating,Ag,100.0,Evaporation,0.98,21.59,0.773,16.26,1,100.0-30.0
pin,SLG | ITO,PCBM-60 | C60 | BCP,Undoped,Spin-coating | Evaporation | Evaporation,1,none,Undoped,Spin-coating,0.8,Chlorobenzene,Undoped,0,P3CT-Na,Undoped,Spin-coating,Ag,100.0,Evaporation,1.046,21.82,0.81,18.44,0,60.0; 80.0-1.0; 2.0
pin,SLG | ITO,PCBM-60 | C60 | BCP,Undoped,Spin-coating | Evaporation | Evaporation,1,none,Undoped,Spin-coating,1.0,Undoped,Undoped,0,PEDOT:PSS,Undoped,Spin-coating,Al,100.0,Evaporation,0.82,12.4,0.741,7.53,0,100.0-5.0
pin,SLG | ITO,PCBM-60 | C60 | BCP,Undoped,Spin-coating | Evaporation | Evaporation,1,none,Undoped,Spin-coating,1.0,Undoped,Undoped,0,PEDOT:PSS,Undoped,Spin-coating,Al,100.0,Evaporation,0.88,15.9,0.722,10.1,0,100.0-60.0
nip,SLG | FTO,TiO2-c | TiO2-mp, TiCl4,Spin-coating | Spin-coating,1,none,Undoped,Spin-coating >> Spin-coating,0.9,Undoped,Undoped,0,Spiro-MeOTAD,Undoped,Spin-coating,Au,80.0,Evaporation,0.72,10.46,0.6,4.54,1,100.0-30.0
nip,SLG | FTO,TiO2-c | TiO2-mp, TiCl4,Spin-coating | Spin-coating,1,none,Undoped,Spin-coating >> Spin-coating,0.9,Undoped,Undoped,0,Spiro-MeOTAD,BCF,Spin-coating,Au,80.0,Evaporation,0.74,13.35,0.65,6.67,1,100.0-30.0
nip,SLG | FTO,TiO2-c | TiO2-mp, TiCl4,Spin-coating | Spin-coating,1,none,Undoped,Spin-coating >> Spin-coating,0.9,Undoped,Undoped,0,Spiro-MeOTAD,Li-TFSI; TBP,Spin-coating,Au,80.0,Evaporation,0.79,16.93,0.64,8.48,1,100.0-30.0
nip,SLG | FTO,TiO2-c | TiO2-mp, TiCl4,Spin-coating | Spin-coating,1,none,Undoped,Spin-coating >> Spin-coating,0.9,Undoped,Undoped,0,Spiro-MeOTAD,FK209; Li-TFSI; TBP,Spin-coating,Au,80.0,Evaporation,0.99,19.18,0.69,13.18,1,100.0-30.0
nip,SLG | FTO,TiO2-c | TiO2-mp, TiCl4,Spin-coating | Spin-coating,1,none,Undoped,Spin-coating >> Spin-coating,0.9,Undoped,Undoped,0,Spiro-MeOTAD,BCF; Li-TFSI; TBP,Spin-coating,Au,80.0,Evaporation,1.02,20.3,0.7,14.65,1,100.0-30.0
nip,SLG | FTO,TiO2-c | TiO2-mp,Undoped,Spin-coating | Spin-coating,1,none,Cl,Spin-coating,1.0,Undoped,Undoped,0,Spiro-MeOTAD,Li-TFSI; TBP,Spin-coating,Au,80.0,Evaporation,0.713,18.52,0.61,8.08,0,100.0-5.0
nip,SLG | FTO,TiO2-c | TiO2-mp,Undoped,Spin-coating | Spin-coating,1,none,Undoped,Spin-coating >> CBD,1.0,Undoped,Undoped,0,Spiro-MeOTAD,Li-TFSI; TBP,Spin-coating,Au,80.0,Evaporation,0.82,12.4,0.45,4.61,1,70.0-0.333333333
nip,SLG | FTO,TiO2-c | TiO2-mp,Undoped,Spin-coating | Spin-coating,1,none,Undoped,Spin-coating >> Spin-coating,1.0,Undoped,Undoped,0,Spiro-MeOTAD,Li-TFSI; TBP,Spin-coating,Ag,100.0,Evaporation,0.99,22.85,0.634,14.35,1,100.0-5.0
nip,SLG | FTO,TiO2-c | TiO2-mp,Undoped,Spin-coating | Spin-coating,1,none,Cl,Spin-coating,1.0,Undoped,Undoped,0,Spiro-MeOTAD,Li-TFSI; TBP,Spin-coating,Ag,100.0,Evaporation,0.79,13.36,0.512,5.4,0,100.0-5.0
pin,SLG | ITO,PCBM-60 | BCP,Undoped,Spin-coating | Spin-coating,1,none,Undoped,Spin-coating,0.0,Toluene,Undoped,0,NiO-c,Undoped,Spin-coating,Ag,100.0,Evaporation,1.002,19.65,0.778,15.61,0,100.0-2.0
pin,SLG | ITO,PCBM-60 | BCP,Undoped,Spin-coating | Spin-coating,1,none,Undoped,Spin-coating,0.0,Chlorobenzene,Undoped,0,NiO-c,Undoped,Spin-coating,Ag,100.0,Evaporation,1.023,19.95,0.755,15.4,0,100.0-2.0
pin,SLG | ITO,PCBM-60 | bis-C60,Undoped,Spin-coating | Spin-coating,1,none,Undoped,Spin-coating,0.7,Undoped,Undoped,0,NiO-c,Cu,Spin-coating,Ag,150.0,Evaporation,1.07,19.43,0.754,15.67,0,100.0-10.0
pin,SLG | ITO,PCBM-60 | bis-C60,Undoped,Spin-coating | Spin-coating,1,none,"N-methyl-2-(3,5-bis(perfluorooctyl)phenyl)-3,4-fulleropyrrolidine",Spin-coating,0.7,Undoped,Undoped,0,NiO-c,Cu,Spin-coating,Ag,150.0,Evaporation,1.08,20.17,0.7709999999999999,16.81,0,100.0-10.0
nip,SLG | FTO,TiO2-c | TiO2-mp,Undoped,Spin-coating | Spin-coating,1,none,Undoped,Spin-coating >> CBD,1.0,Undoped,Undoped,0,Spiro-MeOTAD,FK102; Li-TFSI; TBP,Spin-coating,Au,60.0,Evaporation,0.96,19.1,0.723,13.3,1,100.0-60.0
nip,SLG | FTO,TiO2-c | TiO2-mp,Undoped,Spin-coating | Spin-coating,1,none,Methylpyrrolidone,Spin-coating >> CBD,1.0,Undoped,Undoped,0,Spiro-MeOTAD,FK102; Li-TFSI; TBP,Spin-coating,Au,60.0,Evaporation,1.02,22.6,0.76,17.5,1,100.0-60.0
nip,SLG | FTO,TiO2-c | TiO2-mp,TiCl4 | Li-TFSI,Spin-coating | Spin-coating,1,none,Cl; PVP,Spin-coating,1.0,Undoped,Undoped,0,Spiro-MeOTAD,FK209; Li-TFSI; TBP,Spin-coating,Au,100.0,Evaporation,0.95,1.87,0.59,1.0,0,140.0-60.0
nip,SLG | FTO,TiO2-c,Undoped,Spin-coating | Spin-coating,1,none,Cl,Spin-coating,1.0,Undoped,Undoped,0,Spiro-MeOTAD,Li-TFSI; TBP,Spin-coating,Au,60.0,Evaporation,0.8240000000000001,16.14,0.7020000000000001,9.33,0,100.0-5.0
nip,SLG | FTO,TiO2-c | Al2O3-mp,Undoped,Spin-coating | Spin-coating,1,none,Cl,Spin-coating,1.0,Undoped,Undoped,0,Spiro-MeOTAD,Li-TFSI; TBP,Spin-coating,Au,60.0,Evaporation,0.742,11.6,0.6809999999999999,5.86,0,100.0-5.0
nip,SLG | FTO,TiO2-c | TiO2-mp,Undoped,Spin-coating | Spin-coating,1,none,Undoped,Spin-coating,0.9,Diethyl ether,Undoped,0,Spiro-MeOTAD,Li-TFSI; TBP,Spin-coating,Ag,80.0,Evaporation,1.018,21.46,0.596,13.02,0,100.0-2.0
nip,SLG | FTO,TiO2-c | TiO2-mp, TiCl4,Spin-coating | Spin-coating,1,none,Undoped,Spin-coating >> Spin-coating,0.875,Undoped,Undoped,0,Spiro-MeOTAD,Li-TFSI; TBP,Spin-coating,AgAl,80.0,Evaporation,0.97,20.88,0.562,11.38,1,100.0-30.0
pin,SLG | ITO,PCBM-60 | BCP,Undoped,Spin-coating | Spin-coating,1,none,Undoped,Spin-coating,1.0,Undoped,Undoped,0,PEDOT:PSS,Undoped,Spin-coating,Ag,100.0,Evaporation,1.0,20.8,0.61,12.88,0,100.0-10.0
pin,SLG | ITO,PCBM-60 | BCP,Undoped,Spin-coating | Spin-coating,1,none,Undoped,Spin-coating,0.975,Undoped,Undoped,0,PEDOT:PSS,Undoped,Spin-coating,Ag,100.0,Evaporation,1.01,20.99,0.7,15.16,0,100.0-10.0
pin,SLG | ITO,PCBM-60 | BCP,Undoped,Spin-coating | Spin-coating,1,none,Undoped,Spin-coating,0.95,Undoped,Undoped,0,PEDOT:PSS,Undoped,Spin-coating,Ag,100.0,Evaporation,1.02,21.83,0.73,16.59,0,100.0-10.0
pin,SLG | ITO,PCBM-60 | BCP,Undoped,Spin-coating | Spin-coating,1,none,Undoped,Spin-coating,0.925,Undoped,Undoped,0,PEDOT:PSS,Undoped,Spin-coating,Ag,100.0,Evaporation,0.99,20.87,0.67,13.93,0,100.0-10.0
pin,SLG | FTO,PCBM-60 | BCP,Undoped,Spin-coating | Spin-coating,1,none,Undoped,Spin-coating,0.8333333333333334,Undoped,Undoped,0,NiO-c,Undoped,Spray-pyrolys,Ag,100.0,Evaporation,1.0659999999999998,22.5,0.772,18.52,0,100.0-20.0
pin,SLG | FTO,PCBM-60 | BCP,Undoped,Spin-coating | Spin-coating,1,none,Undoped,Spin-coating,0.5,Undoped,Undoped,0,NiO-c,Undoped,Spray-pyrolys,Ag,100.0,Evaporation,1.06,22.21,0.75,17.66,0,100.0-20.0
pin,SLG | FTO,PCBM-60 | BCP,Undoped,Spin-coating | Spin-coating,1,none,Undoped,Spin-coating,1.0,Toluene,Undoped,0,NiO-c,Undoped,Spray-pyrolys,Au,65.0,Evaporation,1.05,12.93,0.45,6.13,0,100.0-10.0
pin,SLG | FTO,PCBM-60 | BCP,Undoped,Spin-coating | Spin-coating,1,none,Undoped,Spin-coating,1.0,Toluene,Undoped,0,NiO-c,Undoped,Sputtering,Au,65.0,Evaporation,1.1,15.17,0.59,9.84,0,100.0-10.0
nip,SLG | FTO,TiO2-c,Undoped,Spray-pyrolys,1,none,HI,Spin-coating,1.0,Undoped,Undoped,0,Spiro-MeOTAD,Undoped,Spin-coating,Au,70.0,Evaporation,1.04,22.0,0.78,17.8,0,100.0-2.0
nip,SLG | FTO,TiO2-c | TiO2-mp,Undoped,Spray-pyrolys | Spin-coating,1,none,Undoped,Spin-coating >> CBD,1.0,Undoped,Undoped,0,Spiro-MeOTAD,Li-TFSI; TBP,Spin-coating,Au,200.0,Evaporation,0.96,17.8,0.69,11.8,1,70.0-30.0
nip,SLG | ITO,TiO2-c | TiO2-mp, TiCl4,Spray-pyrolys | Spin-coating,1,none,Undoped,Spin-coating >> CBD,1.0,Undoped,Undoped,0,Spiro-MeOTAD,Li-TFSI; TBP,Spin-coating,Ag,50.0,Evaporation,0.91,21.2,0.66,12.9,1,60.0-10.0
nip,SLG | FTO,TiO2-c | TiO2-mp,Undoped,Spray-pyrolys | Spin-coating,1,none,AVAI,Spin-coating,0.0,Chlorobenzene,Undoped,0,Spiro-MeOTAD,FK209; Li-TFSI; TBP,Spin-coating,Au,100.0,Evaporation,1.025,18.84,0.755,14.6,0,100.0-60.0
nip,SLG | FTO,TiO2-c | TiO2-mp,Undoped,Spray-pyrolys | Spin-coating,1,none,Undoped,Spin-coating,0.0,Chlorobenzene,Undoped,0,Spiro-MeOTAD,FK209; Li-TFSI; TBP,Spin-coating,Au,100.0,Evaporation,1.054,21.45,0.703,15.95,0,100.0-60.0
nip,SLG | FTO,TiO2-c | TiO2-mp,Undoped,Spray-pyrolys | Spin-coating,1,none,Undoped,Spin-coating,0.145631067961165,Chlorobenzene,Undoped,0,Spiro-MeOTAD,Li-TFSI; TBP,Spin-coating,Au,60.0,Evaporation,1.06,19.49,0.75,15.49,0,100.0-60.0
nip,SLG | FTO,TiO2-c | TiO2-mp,Undoped,Spray-pyrolys | Spin-coating,1,none,Undoped,Spin-coating,0.1559251559251559,Chlorobenzene,Undoped,0,Spiro-MeOTAD,Li-TFSI; TBP,Spin-coating,Au,60.0,Evaporation,1.02,19.58,0.73,14.64,0,100.0-60.0
nip,SLG | ITO,ZnO-c,Undoped,Sputtering,1,none,Undoped,Spin-coating >> Spin-coating,1.0,Undoped,Undoped,0,CuSCN,Undoped,Spin-coating,Ag,100.0,Evaporation,0.97,17.5,0.59,10.0,1,100.0-60.0
nip,SLG | ITO,ZnO-c,Undoped,Sputtering,1,none,Undoped,Spin-coating >> Spin-coating,1.0,Undoped,Undoped,0,Spiro-MeOTAD,Undoped,Spin-coating,Ag,100.0,Evaporation,1.03,19.9,0.73,14.9,1,100.0-60.0
nip,SLG | FTO,PCBM-60,Undoped,Spin-coating,1,none,Undoped,Spin-coating,0.0,Undoped,Undoped,0,NiO-np,Undoped,Spin-coating,Ag,120.0,Evaporation,1.061,17.95,0.6,11.43,0,100.0-20.0
nip,SLG | FTO,TiO2-c,Undoped,Spin-coating,1,none,Cl,Spin-coating,1.0,Undoped,Undoped,0,Spiro-MeOTAD,Li-TFSI; TBP,Spin-coating,Au,60.0,Evaporation,0.8240000000000001,15.1,0.69,8.6,0,100.0-5.0
nip,SLG | FTO,TiO2-c | TiO2-mp,Undoped,Spin-coating | Spin-coating,1,none,Cl,Spin-coating,1.0,Undoped,Undoped,0,Spiro-MeOTAD,Li-TFSI; TBP,Spin-coating,Au,60.0,Evaporation,0.74,11.3,0.69,5.7,0,100.0-5.0
pin,SLG | ITO,PCBM-60,Undoped,Spin-coating,1,none,Cl,Spin-coating,1.0,Undoped,Undoped,0,PEDOT:PSS,Undoped,Spin-coating,Al,80.0,Evaporation,0.95,20.94,0.6779999999999999,13.53,0,100.0-5.0
nip,SLG | FTO,TiO2-c,Undoped,Spin-coating,1,none,Undoped,Spray-coating,1.0,Undoped,Undoped,0,Spiro-MeOTAD,Undoped,Spin-coating,Au,80.0,Evaporation,1.04,20.8,,15.33,0,100.0-60.0
nip,SLG | FTO,TiO2-c,Undoped,Spin-coating,1,none,Ethyl cellulose; Cl,Spin-coating,1.0,Undoped,Undoped,0,Spiro-MeOTAD,Li-TFSI; TBP,Spin-coating,Au,60.0,Evaporation,0.99,21.18,0.672,14.08,0,110.0-20.0
nip,SLG | FTO,TiO2-c,Undoped,Spin-coating,1,none,Cl,Spin-coating,1.0,Undoped,Undoped,0,Spiro-MeOTAD,Li-TFSI; TBP,Spin-coating,Au,60.0,Evaporation,1.07,21.56,0.708,16.33,0,100.0-50.0
pin,SLG | ITO,PCBM-60,Undoped,Spin-coating,1,none,Undoped,Spin-coating,1.0,Toluene,Undoped,0,PEDOT:PSS,Undoped,Spin-coating,Ag,100.0,Evaporation,0.78,16.2,0.675,8.6,0,100.0-15.0
pin,SLG | ITO,PCBM-60 | BCP,Undoped,Spin-coating | Spin-coating,1,none,H3PO2; Acetate,Spin-coating,1.0,Undoped,Undoped,0,PEDOT:PSS,Undoped,Spin-coating,Ag,80.0,Evaporation,0.91,16.7,0.738,11.2,0,100.0-5.0
pin,SLG | ITO,PCBM-60,Undoped,Spin-coating,1,none,Cl,Spin-coating,1.0,Undoped,Undoped,0,PEDOT:PSS,Undoped,Spin-coating,Al,100.0,Evaporation,0.9,18.8,0.57,9.6,0,100.0-120.0
pin,SLG | ITO,PCBM-60,Undoped,Spin-coating,1,none,Cl; TPPI,Spin-coating,1.0,Undoped,Undoped,0,PEDOT:PSS,Undoped,Spin-coating,Al,100.0,Evaporation,0.9,19.2,0.68,11.7,0,100.0-120.0
pin,SLG | ITO,PCBM-60,Undoped,Spin-coating,1,none,Cl; TPPCl,Spin-coating,1.0,Undoped,Undoped,0,PEDOT:PSS,Undoped,Spin-coating,Al,100.0,Evaporation,0.9,19.3,0.66,11.5,0,100.0-120.0
pin,SLG | ITO,PCBM-60,Undoped,Spin-coating,1,none,Cl; TPPBr,Spin-coating,1.0,Undoped,Undoped,0,PEDOT:PSS,Undoped,Spin-coating,Al,100.0,Evaporation,0.89,17.8,0.53,8.4,0,100.0-120.0
pin,SLG | ITO,PCBM-60,Undoped,Spin-coating,1,none,Cl; TBPI,Spin-coating,1.0,Undoped,Undoped,0,PEDOT:PSS,Undoped,Spin-coating,Al,100.0,Evaporation,0.51,15.8,0.25,2.0,0,100.0-120.0
pin,SLG | ITO,PCBM-60,Undoped,Spin-coating,1,none,TBAI; Cl,Spin-coating,1.0,Undoped,Undoped,0,PEDOT:PSS,Undoped,Spin-coating,Al,100.0,Evaporation,0.65,10.1,0.21,1.4,0,100.0-120.0
pin,SLG | ITO,PCBM-60,Undoped,Spin-coating,1,none,Undoped,Spin-coating,1.0,Vacuum,Undoped,0,PEDOT:PSS,Undoped,Spin-coating,Ca | Al,108.0,Evaporation | Evaporation,0.75,17.97,0.71,9.6,0,100.0-10.0
nip,SLG | FTO,TiO2-c | TiO2-mp,Undoped,Spray-pyrolys | Spin-coating,1,none,Undoped,Spin-coating,0.0,Chlorobenzene,Undoped,0,Spiro-MeOTAD,FK209; Li-TFSI; TBP,Spin-coating,Au,80.0,Evaporation,1.072,23.31,0.762,19.04,0,100.0-20.0
nip,SLG | FTO,TiO2-c | TiO2-mp, TiCl4,Spin-coating | Spin-coating,1,none,Undoped,Spin-coating,0.8,Undoped,Undoped,0,Spiro-MeOTAD,Li-TFSI; TBP,Spin-coating,Au,80.0,Evaporation,1.065,20.15,0.68,14.73,0,100.0-10.0
pin,SLG | ITO,PCBM-60 | C60 | BCP,Undoped,Spin-coating | Evaporation | Evaporation,1,none,Undoped,Spin-coating,1.0,Ar,Undoped,0,NiO-c,Undoped,Spin-coating,Al,100.0,Evaporation,1.06,18.0,0.56,10.6,0,100.0-10.0
nip,SLG | FTO,TiO2-c | TiO2-mp,Undoped,Spray-pyrolys | Spin-coating,1,none,Undoped,Spin-coating,1.0,Undoped,Undoped,0,Spiro-MeOTAD,Li-TFSI; TBP,Spin-coating,Au,100.0,Evaporation,0.75,17.46,0.68,8.87,0,100.0-90.0
nip,SLG | FTO,TiO2-c,Undoped,CBD,1,none,Undoped,Spin-coating,0.9,Chlorobenzene,Undoped,0,Spiro-MeOTAD,Li-TFSI; TBP,Spin-coating,Au,100.0,Evaporation,1.07,21.6,0.718,16.6,0,100.0-10.0
nip,SLG | ITO,PCBM-60,Undoped,Spin-coating,1,none,Undoped,Spin-coating,1.0,Undoped,Undoped,0,PEDOT:PSS,Undoped,Spin-coating,Al,100.0,Evaporation,0.88,18.1,0.606,8.4,0,90.0-200.0
nip,SLG | ITO,PCBM-60,Undoped,Spin-coating,1,none,C3H7NH3I; Cl,Spin-coating,1.0,Undoped,Undoped,0,PEDOT:PSS,Undoped,Spin-coating,Al,100.0,Evaporation,0.89,18.9,0.68,10.2,0,90.0-200.0
nip,SLG | ITO,PCBM-60,Undoped,Spin-coating,1,none,C4H9NH3I; Cl,Spin-coating,1.0,Undoped,Undoped,0,PEDOT:PSS,Undoped,Spin-coating,Al,100.0,Evaporation,0.92,18.3,0.608,9.9,0,90.0-200.0
nip,SLG | FTO,SnO2-c,Undoped,Spin-coating,1,none,Undoped,Spin-coating,0.8,Chlorobenzene,Undoped,0,Spiro-MeOTAD,Li-TFSI; TBP,Spin-coating,Au,100.0,Evaporation,1.07,21.63,0.71,16.43,0,100.0-10.0
nip,SLG | ITO,SnO2-c,Undoped,Spin-coating,1,none,Undoped,Spin-coating,0.8,Chlorobenzene,Undoped,0,Spiro-MeOTAD,Li-TFSI; TBP,Spin-coating,Au,80.0,Evaporation,1.12,21.49,0.71,16.92,0,100.0-10.0
nip,SLG | FTO,TiO2-c | TiO2-mp,Undoped,Spray-pyrolys | Spin-coating,1,none,Cl,Spin-coating,1.0,Undoped,Undoped,0,Spiro-MeOTAD,Li-TFSI; TBP,Spin-coating,Au,80.0,Evaporation,0.83,21.06,0.5710000000000001,10.05,0,100; 100-10.0; 60.0
pin,SLG | ITO,PCBM-60,Undoped,Spin-coating,1,none,Undoped,Spin-coating,0.8,Chlorobenzene,Undoped,0,PEDOT:PSS,Undoped,Spin-coating,Al,100.0,Evaporation,0.86,17.6,0.71,10.7,0,100.0-95.0
pin,SLG | ITO,PCBM-60,Undoped,Spin-coating,1,none,Cl,Spin-coating,0.8,Chlorobenzene,Undoped,0,PEDOT:PSS,Undoped,Spin-coating,Al,100.0,Evaporation,0.59,12.3,0.53,3.8,0,100.0-95.0
pin,SLG | ITO,PCBM-60 | ZnO-np,Undoped,Spin-coating | Spin-coating,1,none,Undoped,Spin-coating,1.0,Undoped,Undoped,0,PEDOT:PSS,Undoped,Spin-coating,Al,150.0,Evaporation,0.73,16.36,0.507,6.09,0,100.0-5.0
pin,SLG | ITO,PCBM-60 | ZnO-np,Undoped,Spin-coating | Spin-coating,1,none,Undoped,Spin-coating,0.8,Chlorobenzene,Undoped,0,PEDOT:PSS,Undoped,Spin-coating,Al,150.0,Evaporation,0.92,19.6,0.726,13.1,0,100.0-10.0
nip,SLG | FTO,TiO2-c | TiO2-mp,Undoped,Spin-coating | Spin-coating,1,PbI2,Cl,Spin-coating,1.0,Undoped,Undoped,0,Spiro-MeOTAD,Li-TFSI; TBP,Spin-coating,Au,80.0,Evaporation,0.928,19.7,0.573,10.49,0,140.0-10.0
pin,SLG | ITO,PCBM-60 | BCP,Undoped,Spin-coating | Spin-coating,1,none,Cl,Spin-coating,1.0,Undoped,Undoped,0,PTAA,Undoped,Spin-coating,Ag,100.0,Evaporation,1.26,20.7,0.8009999999999999,20.7,0,75.0-2.0
pin,SLG | FTO,PCBM-60 | BCP,Undoped,Spin-coating | Spin-coating,1,none,Undoped,Spin-coating,0.7,Chlorobenzene,Undoped,0,NiO-c | NiO-mp,Undoped,Spin-coating | Spin-coating,Au,200.0,Evaporation,0.985,15.78,0.562,8.43,0,70; 100-2.0; 10.0
pin,SLG | ITO,PCBM-60,Undoped,Spin-coating,1,none,Undoped,Spin-coating,1.0,Undoped,Undoped,0,PEDOT:PSS,Undoped,Spin-coating,Ag,80.0,Evaporation,0.99,18.9,0.6809999999999999,12.7,0,100.0-15.0
pin,SLG | ITO,PCBM-60 | Bphen,Undoped,Spin-coating | Spin-coating,1,none,Undoped,Spin-coating,0.9,2-Butanol,Undoped,1,PTAA,Undoped,Spin-coating,Al,100.0,Evaporation,1.06,20.67,0.736,16.18,0,100.0-30.0
pin,SLG | ITO,PCBM-60 | Bphen,Undoped,Spin-coating | Spin-coating,1,none,Undoped,Spin-coating,0.9,2-Butanol,Undoped,1,PTAA,F4-TCNQ,Spin-coating,Al,100.0,Evaporation,1.08,22.16,0.7559999999999999,18.08,0,100.0-30.0
pin,SLG | ITO,C60 | BCP,Undoped,Evaporation | Evaporation,1,none,Undoped,Ultrasonic spray >> Ultrasonic spray,0.5,Undoped,Undoped,0,PEDOT:PSS,Undoped,Spin-coating,Ag,100.0,Evaporation,0.75,11.62,0.518,4.51,1,100.0-20.0
pin,SLG | ITO,C60 | BCP,Undoped,Evaporation | Evaporation,1,none,Undoped,Ultrasonic spray >> Ultrasonic spray,0.0,Undoped,Undoped,0,PEDOT:PSS,Undoped,Spin-coating,Ag,100.0,Evaporation,0.65,12.83,0.3989999999999999,3.44,1,100.0-20.0
pin,SLG | ITO,C60 | BCP,Undoped,Evaporation | Evaporation,1,none,Undoped,Ultrasonic spray >> Ultrasonic spray,0.7,Undoped,Undoped,0,PEDOT:PSS,Undoped,Spin-coating,Ag,100.0,Evaporation,0.71,14.61,0.44,4.53,1,100.0-20.0
pin,SLG | ITO,C60 | BCP,Undoped,Evaporation | Evaporation,1,none,Undoped,Ultrasonic spray >> Ultrasonic spray,0.5,Undoped,Undoped,0,PEDOT:PSS,Undoped,Spin-coating,Ag,100.0,Evaporation,0.78,12.14,0.624,5.8,1,90.0-20.0
pin,SLG | ITO,C60 | BCP,Undoped,Evaporation | Evaporation,1,none,Undoped,Ultrasonic spray >> Ultrasonic spray,0.5,Undoped,Undoped,0,PEDOT:PSS,Undoped,Spin-coating,Ag,100.0,Evaporation,0.64,10.83,0.412,2.83,1,100.0-0.0
pin,SLG | ITO,C60 | BCP,Undoped,Evaporation | Evaporation,1,none,Undoped,Ultrasonic spray >> Ultrasonic spray,0.5,Undoped,Undoped,0,PEDOT:PSS,Undoped,Spin-coating,Ag,100.0,Evaporation,0.73,14.04,0.586,5.98,1,100.0-40.0
pin,SLG | ITO,C60 | BCP,Undoped,Evaporation | Evaporation,1,none,Undoped,Ultrasonic spray >> Ultrasonic spray,0.5,Undoped,Undoped,0,PEDOT:PSS,Undoped,Spin-coating,Ag,100.0,Evaporation,0.64,12.53,0.365,2.93,1,100.0-60.0
pin,SLG | ITO,C60 | BCP,Undoped,Evaporation | Evaporation,1,none,Undoped,Ultrasonic spray >> Ultrasonic spray,0.5,Undoped,Undoped,0,PEDOT:PSS,Undoped,Spin-coating,Ag,100.0,Evaporation,0.65,15.77,0.5760000000000001,6.83,1,110.0-20.0
pin,SLG | ITO,C60 | BCP,Undoped,Evaporation | Evaporation,1,none,Undoped,Ultrasonic spray >> Ultrasonic spray,0.5,Undoped,Undoped,0,PEDOT:PSS,Undoped,Spin-coating,Ag,100.0,Evaporation,0.76,12.42,0.624,6.2,1,120.0-20.0
pin,SLG | ITO,C60 | BCP,Undoped,Evaporation | Evaporation,1,none,Undoped,Ultrasonic spray >> Ultrasonic spray,1.0,Undoped,Undoped,0,PEDOT:PSS,Undoped,Spin-coating,Ag,100.0,Evaporation,0.69,12.83,0.353,2.84,1,100.0-20.0
nip,SLG | FTO,TiO2-c,Undoped,Spin-coating,1,none,Undoped,Spin-coating,1.0,Undoped,Undoped,0,Spiro-MeOTAD,Li-TFSI; TBP,Spin-coating,MoO3 | Al,165.0,Evaporation | Evaporation,1.04,20.27,0.7490000000000001,16.2,0,100.0-5.0
nip,SLG | FTO,TiO2-c,Undoped,Spin-coating,1,none,Cl,Spin-coating,1.0,Undoped,Undoped,0,P3HT,Li-TFSI; TBP,Spin-coating,Ag,100.0,Evaporation,0.56,14.7,0.552,4.57,0,100.0-5.0
nip,SLG | FTO,TiO2-c,Cs,Spin-coating,1,none,Cl,Spin-coating,1.0,Undoped,Undoped,0,P3HT,Li-TFSI; TBP,Spin-coating,Ag,100.0,Evaporation,0.64,14.4,0.5710000000000001,5.26,0,100.0-5.0
nip,SLG | FTO,TiO2-c,Undoped,Spray-pyrolys,1,none,Undoped,Spin-coating,1.0,Chlorobenzene,Undoped,0,Spiro-MeOTAD,Li-TFSI; TBP,Spin-coating,Au,100.0,Evaporation,1.01,19.42,0.733,14.38,0,100.0-10.0
pin,SLG | ITO,PCBM-60 | BCP,Undoped,Spin-coating | Spin-coating,1,none,Undoped,Spin-coating,1.0,Chlorobenzene,Undoped,0,PEDOT:PSS,Undoped,Spin-coating,Ag,100.0,Evaporation,0.93,19.21,0.752,13.45,0,100.0-10.0
pin,SLG | FTO,PCBM-60 | BCP,Undoped,Spin-coating | Spin-coating,1,none,Undoped,Spin-coating,1.0,Undoped,Undoped,0,NiO-c,Zn,Spin-coating,Ag,550.0,Evaporation,1.1,22.8,0.78,19.6,0,100.0-5.0
nip,SLG | FTO,TiO2-c | TiO2-nw,Undoped,CBD | Hydrothermal,1,none,Cl,Spin-coating,1.0,Undoped,Undoped,0,Spiro-MeOTAD,Li-TFSI; TBP,Spin-coating,Au,60.0,Evaporation,0.77,20.8,0.562,9.0,0,110.0-60.0
pin,SLG | ITO,PCBM-60,Undoped,Spin-coating,1,none,Undoped,Spin-coating,1.0,Chlorobenzene,Undoped,0,PEDOT:PSS,Undoped,Spin-coating,Ag,100.0,Evaporation,0.98,18.33,0.75,13.67,0,100.0-10.0
nip,SLG | FTO,TiO2-c | TiO2-mp, TiCl4,Spin-coating | Spin-coating,1,none,Undoped,Spin-coating,0.9,Diethyl ether,Undoped,0,Spiro-MeOTAD,Undoped,Spin-coating,Ag,100.0,Evaporation,0.89,16.32,0.497,7.28,0,65; 100-1.0; 2.0
nip,SLG | ITO,SnO2-c,Undoped,Spin-coating,1,none,Undoped,Spin-coating,0.9,Diethyl ether,Undoped,0,Spiro-MeOTAD,Li-TFSI; TBP,Spin-coating,Au,100.0,Evaporation,1.101,22.1,0.736,17.91,0,70; 100-1.0; 10.0
nip,SLG | FTO,TiO2-c | TiO2-mp,Undoped,Spin-coating | Spin-coating,1,none,Undoped,Spin-coating,1.0,Undoped,Undoped,0,Spiro-MeOTAD,Undoped,Spin-coating,Au,100.0,Evaporation,0.69,11.28,0.5,4.91,0,100; 125-60.0; 15.0
nip,SLG | FTO,TiO2-c,Undoped,Spin-coating,1,none,Undoped,Spin-coating,0.7,Chlorobenzene,Undoped,0,Spiro-MeOTAD,Li-TFSI; TBP,Spin-coating,Ag,90.0,Evaporation,1.06,22.71,0.66,15.9,0,65; 100-1.0; 5.0
nip,SLG | FTO,TiO2-c,Undoped,Spin-coating,1,none,Ca,Spin-coating,0.7,Chlorobenzene,Undoped,0,Spiro-MeOTAD,Li-TFSI; TBP,Spin-coating,Ag,90.0,Evaporation,1.1,22.77,0.7,17.7,0,65; 100-1.0; 5.0
nip,SLG | FTO,TiO2-c | TiO2-mp,Undoped,Sputtering | Spin-coating,1,none,Undoped,Spin-coating,0.0,Toluene,Undoped,0,Spiro-MeOTAD,FK102; Li-TFSI; TBP,Spin-coating,Au,200.0,Evaporation,1.042,20.4,0.7240000000000001,15.4,0,125.0-75.0
nip,SLG | FTO,TiO2-c | TiO2-mp, TiCl4,Spray-pyrolys | Spin-coating,1,none,Undoped,Spin-coating,0.0,Chlorobenzene,Undoped,0,Spiro-MeOTAD,FK209; Li-TFSI; TBP,Spin-coating,Au,80.0,Evaporation,1.0,19.28,0.69,13.45,0,100.0-60.0
nip,SLG | FTO,TiO2-c,TiCl4,Spin-coating,1,none,Cl,Spin-coating,1.0,Undoped,Undoped,0,Spiro-MeOTAD,Li-TFSI; TBP,Spin-coating,Ag,120.0,Evaporation,0.85,18.74,0.495,7.89,0,100.0-3.0
pin,SLG | ITO,PCBM-60,Undoped,Spin-coating,1,none,Cl,Spin-coating,0.5,Chlorobenzene,Undoped,0,PEDOT:PSS,Undoped,Spin-coating,Al,100.0,Evaporation,0.421,12.1,0.366,1.86,0,90.0-100.0
pin,SLG | ITO,PCBM-60,Undoped,Spin-coating,1,none,Cl,Spin-coating,0.5,Chlorobenzene,Undoped,0,PEDOT:PSS,Undoped,Spin-coating,Al,100.0,Evaporation,0.67,12.08,0.49,3.94,0,90.0-80.0
pin,SLG | ITO,PCBM-60,Undoped,Spin-coating,1,none,Cl,Spin-coating,0.5,Chlorobenzene,Undoped,0,PEDOT:PSS,Undoped,Spin-coating,Al,100.0,Evaporation,0.92,17.27,0.56,8.84,0,90.0-120.0
nip,SLG | FTO,TiO2-c | TiO2-mp,Undoped,Spray-pyrolys | Spin-coating,1,none,Undoped,Spin-coating,0.8,Diethyl ether,Undoped,0,Spiro-MeOTAD,Li-TFSI; TBP,Spin-coating,Au,80.0,Evaporation,0.99,22.1,0.78,17.07,0,100.0-60.0
nip,SLG | FTO,TiO2-c,Undoped,Spin-coating,1,none,Undoped,Spin-coating,0.9,Toluene,Undoped,0,Spiro-MeOTAD,Li-TFSI; TBP,Spin-coating,Au,100.0,Evaporation,1.03,19.93,0.66,13.58,0,70.0-5.0
pin,SLG | ITO,PCBM-60,Undoped,Spin-coating,1,none,Undoped,Spin-coating,1.0,Undoped,Undoped,0,PEDOT:PSS,Undoped,Spin-coating,Al,80.0,Evaporation,0.98,10.71,0.6,6.34,0,0.0; 90.0-10.0; 50.0
pin,SLG | ITO,PCBM-60,Undoped,Spin-coating,1,none,Undoped,Spin-coating,1.0,Undoped,Undoped,0,PEDOT:PSS,Undoped,Spin-coating,Al,80.0,Evaporation,0.94,8.28,0.57,4.46,0,90.0-50.0
nip,SLG | ITO,TiO2-c,Undoped,Spin-coating,1,none,Undoped,Spin-coating,1.0,Undoped,Undoped,0,Spiro-MeOTAD,Li-TFSI; TBP,Spin-coating,Au,60.0,Evaporation,1.06,21.36,0.74,16.21,0,100.0-10.0
nip,SLG | ITO,TiO2-c,Undoped,Spin-coating,1,none,4-(1H-imidazol-3-ium-3-yl) butane-1-sulfonate,Spin-coating,1.0,Undoped,Undoped,0,Spiro-MeOTAD,Li-TFSI; TBP,Spin-coating,Au,60.0,Evaporation,1.139,22.94,0.7559999999999999,19.24,0,100.0-10.0
nip,SLG | FTO,TiO2-c,Undoped,Spin-coating,1,none,Cl,Spin-coating,1.0,Chlorobenzene,Undoped,0,Spiro-MeOTAD,Undoped,Spin-coating,Au,100.0,Evaporation,1.02,21.78,0.47,10.5,0,100.0-10.0
nip,SLG | ITO,SnO2-c,Undoped,Spin-coating,1,none,Undoped,Spin-coating,0.9,Ethyl acetate,Undoped,0,Spiro-MeOTAD,Li-TFSI; TBP,Spin-coating,Ag,80.0,Evaporation,1.081,21.47,0.588,13.62,0,100.0-10.0
pin,SLG | ITO,C60 | BCP,Undoped,Evaporation | Evaporation,1,none,Undoped,Spin-coating,0.9,Undoped,Undoped,0,PTAA,F4-TCNQ,Spin-coating,Ag,100.0,Evaporation,1.051,21.93,0.752,17.2,0,100.0-10.0
pin,SLG | ITO,PCBM-60,Undoped,Spin-coating,1,none,Undoped,Spin-coating,0.9090909090909092,Chlorobenzene,Undoped,0,PEDOT:PSS,Undoped,Spin-coating,Al,100.0,Evaporation,0.92,15.29,0.71,10.05,0,100.0-10.0
pin,SLG | ITO,PCBM-60,Undoped,Spin-coating,1,none,Undoped,Spin-coating,0.0,Undoped,Undoped,0,PEDOT:PSS,Undoped,Spin-coating,Ca | Al,160.0,Evaporation | Evaporation,0.84,19.1,0.77,12.3,0,110.0-10.0
pin,SLG | ITO,PCBM-60,DMBI,Spin-coating,1,none,Undoped,Spin-coating,0.0,Undoped,Undoped,0,PEDOT:PSS,Undoped,Spin-coating,Ca | Al,160.0,Evaporation | Evaporation,0.85,21.0,0.73,13.0,0,110.0-10.0
pin,SLG | ITO,PCBM-60 | C60 | BCP,Undoped,Spin-coating | Evaporation | Evaporation,1,none,Undoped,Doctor blading,1.0,Undoped,Undoped,0,PTAA,Undoped,Spin-coating,Al,100.0,Evaporation,0.89,18.9,0.72,12.2,0,100.0-60.0
pin,SLG | ITO,PCBM-60 | BCP,,Spin-coating | Spin-coating,1,none,Undoped,Spin-coating,0.9191176470588236,Vacuum,Undoped,0,PEDOT:PSS,Undoped,Spin-coating,Ag,100.0,Evaporation,0.88,16.3,0.76,10.95,0,100.0-10.0
nip,SLG | FTO,TiO2-c,Undoped,Spin-coating,1,none,Undoped,Spin-coating,1.0,Chlorobenzene,Undoped,0,Spiro-MeOTAD,Li-TFSI; TBP,Spin-coating,Au,100.0,Evaporation,1.045,20.3,0.677,14.4,0,80.0-10.0
nip,SLG | FTO,TiO2-c | TiO2-mp, TiCl4,Spin-coating | Spin-coating,1,none,Undoped,Spin-coating,1.0,Undoped,Undoped,0,Spiro-MeOTAD,Li-TFSI; TBP,Spin-coating,Au,80.0,Evaporation,0.76,17.62,0.536,7.17,0,100.0-10.0
nip,SLG | FTO,TiO2-c | TiO2-mp,Undoped,Spray-pyrolys | Spin-coating,1,none,Cl,Spin-coating,1.0,Undoped,Undoped,0,Spiro-MeOTAD,Li-TFSI; TBP,Spin-coating,Au,60.0,Evaporation,0.904,15.5,0.655,9.2,0,100.0-10.0
pin,SLG | ITO,PCBM-60 | LiF,Undoped,Spin-coating | Evaporation,1,none,Undoped,Spin-coating,1.0,Undoped,Undoped,0,PEDOT:PSS,Undoped,Spin-coating,Al,100.0,Evaporation,0.91,16.0,0.73,10.6,0,90.0-90.0
nip,SLG | FTO,TiO2-c,Undoped,Spray-pyrolys,1,none,Undoped,Spin-coating,0.5,Chlorobenzene,Undoped,0,Spiro-MeOTAD,Li-TFSI; TBP,Spin-coating,Au,80.0,Evaporation,1.06,19.94,0.527,11.5,0,110.0-20.0
nip,SLG | FTO,TiO2-c,Undoped,Spray-pyrolys,1,none,Undoped,Spin-coating,0.5,Chlorobenzene,Undoped,1,Spiro-MeOTAD,Li-TFSI; TBP,Spin-coating,Au,80.0,Evaporation,1.08,22.46,0.635,15.4,0,110.0-20.0
nip,SLG | FTO,TiO2-c,Undoped,Spin-coating,1,none,Undoped,Spin-coating,1.0,Undoped,Undoped,0,Spiro-MeOTAD,Li-TFSI; TBP,Spin-coating,MoO3 | Ag,120.0,Evaporation | Evaporation,0.82,11.7,0.63,6.5,0,105.0-45.0
pin,SLG | ITO,PCBM-60,Undoped,Spin-coating,1,none,Undoped,Spin-coating,0.8910891089108911,Diethyl ether,Undoped,0,PEDOT:PSS,Undoped,Spin-coating,Al,100.0,Evaporation,0.84,16.6,0.76,10.6,0,100.0-10.0
pin,SLG | ITO,PCBM-60,Undoped,Spin-coating,1,none,Undoped,Spin-coating,0.8,Chlorobenzene,Undoped,0,P3CT-Na,Undoped,Spin-coating,Ag,100.0,Evaporation,1.085,18.24,0.69,13.67,0,60.0; 80.0-1.0; 2.0
pin,SLG | ITO,PCBM-60 | BCP,Undoped,Spin-coating | Spin-coating,1,none,Undoped,Spin-coating,1.0,Undoped,Undoped,0,PEDOT:PSS,Undoped,Spin-coating,Ag,100.0,Evaporation,0.99,21.24,0.71,14.93,0,90.0-10.0
pin,SLG | ITO,PCBM-60,Undoped,Spin-coating,1,none,Undoped,Spin-coating,0.8,Toluene,Undoped,0,NiO-c,Undoped,Spin-coating,Ag,100.0,Evaporation,1.03,17.89,0.6579999999999999,17.5,0,100.0-10.0
pin,SLG | ITO,PCBM-60 | ZnO-np,Undoped,Spin-coating | Spin-coating,1,none,Undoped,Spin-coating,0.8,Toluene,Undoped,0,NiO-c,Undoped,Spin-coating,Ag,100.0,Evaporation,1.05,18.87,0.8,18.5,0,100.0-10.0
nip,SLG | FTO,TiO2-c,Undoped,Spin-coating,1,none,Undoped,Spin-coating,1.0,Undoped,Undoped,0,Spiro-MeOTAD,Li-TFSI; TBP,Spin-coating,Au,100.0,Evaporation,0.88,17.93,0.547,8.68,0,110.0-45.0
nip,SLG | ITO,SnO2-np,Undoped,Spin-coating,1,none,Undoped,Spin-coating,0.8,Chlorobenzene,Undoped,0,PTAA,Li-TFSI; TBP,Spin-coating,Au,100.0,Evaporation,1.043,21.3,0.72,16.04,0,100.0-10.0
nip,SLG | FTO,TiO2-c,Undoped,Spray-pyrolys,1,none,Undoped,Spin-coating,1.0,Undoped,Undoped,0,Spiro-MeOTAD,Li-TFSI; TBP,Spin-coating,Au,60.0,Evaporation,0.935,13.1,0.506,6.7,0,100.0-45.0
nip,SLG | FTO,TiO2-c | TiO2-mp,Undoped,Dipp-coating | Spin-coating,1,none,Undoped,Spin-coating,1.0,Undoped,Undoped,0,Spiro-MeOTAD,Li-TFSI; TBP,Spin-coating,Au,80.0,Evaporation,0.733,19.8,0.6659999999999999,9.62,0,100.0-60.0
nip,SLG | FTO,TiO2-c | TiO2-mp,Undoped,Spray-pyrolys | Spin-coating,1,none,Undoped,Spin-coating,0.0,Toluene,Undoped,0,PTAA,Undoped,Spin-coating,Au,80.0,Evaporation,1.04,21.8,0.74,16.8,0,120.0-10.0
nip,SLG | FTO,TiO2-c | TiO2-mp,Undoped,Spray-pyrolys | Spin-coating,1,none,Undoped,Spin-coating >> Spin-coating,1.0,Undoped,Undoped,0,Spiro-MeOTAD,Li-TFSI; TBP,Spin-coating,Au,80.0,Evaporation,0.83,15.86,0.69,9.13,1,100.0-5.0
pin,SLG | ITO,PCBM-60,Undoped,Spin-coating,1,none,Undoped,Spin-coating,1.0,Chlorobenzene,Undoped,1,PEDOT:PSS,Undoped,Spin-coating,Ag,100.0,Evaporation,0.872,20.4,0.831,14.8,0,100.0-2.0
pin,SLG | ITO,PCBM-60 | BCP,Undoped,Spin-coating | Spin-coating,1,none,Undoped,Spin-coating,1.0,Undoped,Undoped,0,PTAA,Undoped,Spin-coating,Ag,100.0,Evaporation,1.11,20.5,0.7020000000000001,16.0,0,80.0-5.0
pin,SLG | ITO,PCBM-60,Undoped,Spin-coating,1,none,Undoped,Spin-coating,1.0,Undoped,Undoped,0,PEDOT:PSS,Undoped,Spin-coating,Ag,120.0,Evaporation,0.85,18.13,0.69,10.63,0,25; 100.0-10.0; 5.0
pin,SLG | ITO,PCBM-60 | BCP,Undoped,Spin-coating | Spin-coating,1,none,Undoped,Spin-coating,1.0,Undoped,Undoped,0,PEDOT:PSS,Undoped,Spin-coating,Ag,120.0,Evaporation,0.9,20.4,0.72,13.22,0,25; 100.0-10.0; 5.0
pin,SLG | ITO,PCBM-60 | BCP,Undoped,Spin-coating | Evaporation,1,none,Undoped,Spin-coating,0.6666666666666666,Chlorobenzene,Undoped,0,PEDOT:PSS,Undoped,Spin-coating,Ag,80.0,Evaporation,0.99,18.32,0.764,13.5,0,100.0-10.0
nip,SLG | ITO,SnO2-np,Undoped,Spin-coating,1,none,Undoped,Spin-coating,1.0,Undoped,Undoped,0,Spiro-MeOTAD,Undoped,Spin-coating,Au,80.0,Evaporation,1.015,22.18,0.752,17.82,0,100.0-10.0
pin,SLG | ITO,PCBM-60 | BCP,Undoped,Spin-coating | Spin-coating,1,none,Undoped,Spin-coating,0.8,Toluene,Undoped,0,NiO-c,Undoped,Spin-coating,Ag,100.0,Evaporation,1.03,18.31,0.74,13.93,0,100.0-10.0
pin,SLG | ITO,PCBM-60 | BCP,Undoped,Spin-coating | Spin-coating,1,none,Poly(amicacid),Spin-coating,0.8,Toluene,Undoped,0,NiO-c,Undoped,Spin-coating,Ag,100.0,Evaporation,1.06,20.6,0.76,16.8,0,100.0-10.0
pin,SLG | ITO,PCBM-60 | BCP,Undoped,Spin-coating | Spin-coating,1,none,Polyimide,Spin-coating,0.8,Toluene,Undoped,0,NiO-c,Undoped,Spin-coating,Ag,100.0,Evaporation,1.05,19.21,0.76,15.32,0,100.0-10.0
pin,SLG | ITO,PCBM-60,Undoped,Spin-coating,1,none,Undoped,Spin-coating >> Spin-coating,0.9,Undoped,Undoped,0,PEDOT:PSS,Undoped,Spin-coating,Ag,100.0,Sputtering,0.6,6.67,0.32,1.3,1,80.0-20.0
pin,SLG | ITO,PCBM-60,"CNT, DMSO",Spin-coating,1,none,Undoped,Spin-coating >> Spin-coating,0.9,Undoped,Undoped,0,PEDOT:PSS,Undoped,Spin-coating,Ag,100.0,Sputtering,0.77,15.63,0.48,5.75,1,80.0-20.0
pin,SLG | ITO,PCBM-60 | BCP,Undoped,Spin-coating | Spin-coating,1,none,Undoped,Spin-coating,0.8,Toluene,Undoped,0,PEDOT:PSS,Undoped,Spin-coating,Ag,100.0,Evaporation,0.94,21.3,0.642,12.8,0,100.0-10.0
pin,SLG | ITO,PCBM-60 | BCP,Undoped,Spin-coating | Spin-coating,1,none,Undoped,Spin-coating,0.9267840593141798,Toluene,Undoped,0,PTAA,Undoped,Spin-coating,Ag,80.0,Evaporation,1.08,22.26,0.742,17.85,0,100.0-10.0
nip,SLG | FTO,TiO2-c,Undoped,Spin-coating,1,none,Undoped,Spin-coating,1.0,Undoped,Undoped,0,Spiro-MeOTAD,Li-TFSI; TBP,Spin-coating,Ag,200.0,Evaporation,0.94,11.7,0.61,6.8,0,100.0-60.0
nip,SLG | FTO,TiO2-c,Undoped,Spin-coating,1,none,Cl,Spin-coating,1.0,Undoped,Undoped,0,Spiro-MeOTAD,Li-TFSI; TBP,Spin-coating,Ag,200.0,Evaporation,0.86,17.1,0.63,9.2,0,100.0-60.0
nip,SLG | FTO,TiO2-c,Undoped,Spin-coating,1,none,Undoped,Spin-coating,0.8,Chlorobenzene,Undoped,0,Spiro-MeOTAD,FK209; Li-TFSI; TBP,Spin-coating,Au,80.0,Evaporation,0.89,15.8,0.635,8.99,0,110.0-2.0
nip,SLG | FTO,TiO2-c,Undoped,Spin-coating,1,none,Ba,Spin-coating,0.8,Chlorobenzene,Undoped,0,Spiro-MeOTAD,FK209; Li-TFSI; TBP,Spin-coating,Au,80.0,Evaporation,0.8,15.5,0.596,7.39,0,110.0-2.0
nip,SLG | FTO,TiO2-c,Undoped,Spin-coating,1,none,Undoped,Spin-coating,0.6666666666666666,Chlorobenzene,Undoped,0,Spiro-MeOTAD,Undoped,Spin-coating,Ag,100.0,Evaporation,1.06,21.66,0.69,15.7,0,100.0-10.0
nip,SLG | FTO,TiO2-c,Undoped,Spin-coating,1,none,PCBM-60,Spin-coating,0.6666666666666666,Chlorobenzene,Undoped,0,Spiro-MeOTAD,Undoped,Spin-coating,Ag,100.0,Evaporation,1.07,19.46,0.73,15.3,0,100.0-10.0
nip,SLG | FTO,TiO2-c | PCBM-60,Undoped,Spin-coating | Spin-coating,1,none,PCBM-60,Spin-coating,0.6666666666666666,Chlorobenzene,Undoped,0,Spiro-MeOTAD,Undoped,Spin-coating,Ag,100.0,Evaporation,1.07,19.79,0.73,15.4,0,100.0-10.0
nip,SLG | FTO,TiO2-c | PCBM-60,Undoped,Spin-coating | Spin-coating,1,none,Undoped,Spin-coating,0.6666666666666666,Chlorobenzene,Undoped,0,Spiro-MeOTAD,Undoped,Spin-coating,Ag,100.0,Evaporation,1.05,19.83,0.73,15.1,0,100.0-10.0
