Repository: wthappy/BO_Reverse_design

# BO_Reverse_design

Bayesian reverse design based on experimental knowledge constraints.This work takes MAPbI3 perovskite solar cells as an example.

* In the Bayesian optimization process, the initial scatter points have a certain degree of randomness (which cannot be fixed by random seeds), so different optimal parameter values may be obtained.

* For the convenience of laboratory preparation, we designed both NIP and PIN devices separately in this work. You can adjust the corresponding “experimental knowledge constraint” according to your own needs.

* "Prob_params_all.csv" is the output file for the current example.

File: data.csv (part 3 of 18)
Cell_architecture,Substrate_stack_sequence,ETL_stack_sequence,ETL_additives_compounds,ETL_deposition_procedure,Perovskite_composition_perovskite_ABC3_structure,Perovskite_composition_none_stoichiometry_components_in_excess,Perovskite_additives_compounds,Perovskite_deposition_procedure,DMF_DMSO,Perovskite_deposition_quenching_media,Perovskite_deposition_quenching_media_additives_compounds,Perovskite_deposition_solvent_annealing,HTL_stack_sequence,HTL_additives_compounds,HTL_deposition_procedure,Backcontact_stack_sequence,Backcontact_thickness_list,Backcontact_deposition_procedure,JV_default_Voc,JV_default_Jsc,JV_default_FF,JV_default_PCE,Perovskite_deposition_solvents_IPA,Perovskite_deposition_thermal_annealing
pin,SLG | FTO,PCBM-60 | BCP,Undoped,Spin-coating | Evaporation,1,none,Undoped,Spin-coating,0.6666666666666666,Chlorobenzene,Undoped,0,PEDOT:PSS,Undoped,Spin-coating,Ag,100.0,Evaporation,0.89,16.39,0.73,10.6,0,100.0-10.0
pin,SLG | FTO,PCBM-60 | BCP,Undoped,Spin-coating | Evaporation,1,none,PCBM-60,Spin-coating,0.6666666666666666,Chlorobenzene,Undoped,0,PEDOT:PSS,Undoped,Spin-coating,Ag,100.0,Evaporation,0.83,14.27,0.76,9.0,0,100.0-10.0
pin,SLG | ITO,C60 | BCP,Undoped,Evaporation | Evaporation,1,none,Cl,Spin-coating >> Spin-coating,1.0,Undoped,Undoped,0,PTAA,Undoped,Spin-coating,Ag,100.0,Evaporation,1.07,22.59,0.79,19.1,1,95.0-3.0
pin,SLG | ITO,C60 | BCP,Undoped,Evaporation | Evaporation,1,none,Cl; DTA,Spin-coating >> Spin-coating,1.0,Undoped,Undoped,0,PTAA,Undoped,Spin-coating,Ag,100.0,Evaporation,1.17,22.5,0.81,21.37,1,95.0-3.0
nip,SLG | FTO,TiO2-c | TiO2-mp,Ru ,Spin-coating | Spin-coating,1,none,Undoped,Spin-coating,0.9,Chlorobenzene,Undoped,0,Spiro-MeOTAD,Li-TFSI; TBP,Spin-coating,Au,80.0,Evaporation,1.11,23.51,0.7,17.91,0,100.0-20.0
nip,SLG | FTO,TiO2-c | TiO2-mp,Undoped,Spin-coating | Spin-coating,1,none,Undoped,Spin-coating,0.9,Chlorobenzene,Undoped,0,Spiro-MeOTAD,Li-TFSI; TBP,Spin-coating,Au,80.0,Evaporation,1.06,21.85,0.65,14.73,0,100.0-20.0
pin,SLG | ITO,PCBM-60,Undoped,Spin-coating,1,none,Undoped,Spin-coating >> Spin-coating,0.9,Undoped,Undoped,0,PTAA,F4-TCNQ,Spin-coating,Al,100.0,Evaporation,1.068,22.61,0.733,17.0,1,100.0-30.0
pin,SLG | ITO,C60 | BCP,Undoped,Evaporation | Evaporation,1,none,Undoped,Spin-coating,0.9,Toluene,Undoped,0,PTAA,Undoped,Spin-coating,Cu,80.0,Evaporation,1.06,23.3,0.74,18.3,0,100.0-10.0
pin,SLG | ITO,C60 | BCP,Undoped,Evaporation | Evaporation,1,none,CsPbBrCl2-QDs,Spin-coating,0.9,Toluene,Undoped,0,PTAA,Undoped,Spin-coating,Cu,80.0,Evaporation,1.13,23.0,0.8,20.3,0,100.0-10.0
nip,SLG | FTO,TiO2-c | TiO2-mp,Undoped,Spin-coating | Spin-coating,1,none,Undoped,Spin-coating >> Spin-coating,1.0,Undoped,Undoped,0,Spiro-MeOTAD,Li-TFSI; TBP,Spin-coating,Au,100.0,Evaporation,0.97,19.33,0.6629999999999999,12.87,1,100.0-5.0
nip,SLG | FTO,TiO2-c | TiO2-mp, TiCl4,Spin-coating | Spin-coating,1,none,Undoped,Spin-coating,0.8888888888888888,Diethyl ether,Undoped,0,Spiro-MeOTAD,Li-TFSI; TBP,Spin-coating,Au,100.0,Evaporation,1.06,22.08,0.723,16.96,0,100.0-3.0
pin,SLG | ITO,PCBM-60 | Bphen,Undoped,Spin-coating | Spin-coating,1,none,Undoped,Spin-coating,0.9,2-Butanol,Undoped,1,NiO-c,Cu,Spin-coating,Al,120.0,Evaporation,1.09,20.6,0.7,15.8,0,100.0-15.0
pin,SLG | ITO,PCBM-60,Undoped,Spin-coating,1,none,Undoped,Spin-coating,0.2222222222222222,Chlorobenzene,Undoped,0,NiO-c,Undoped,Spin-coating,Ag,80.0,Evaporation,1.08,22.23,0.73,17.53,0,95.0-3.0
pin,SLG | ITO,PCBM-60,CH3NH3I,Spin-coating,1,none,Undoped,Spin-coating,0.2222222222222222,Chlorobenzene,Undoped,0,NiO-c,Undoped,Spin-coating,Ag,80.0,Evaporation,1.09,22.75,0.77,19.09,0,95.0-3.0
pin,SLG | ITO,PCBM-60,Undoped,Spin-coating,1,none,Undoped,Spin-coating,0.9,Diethyl ether,Undoped,0,NiO-c,Cu,Sputtering,Ag,120.0,Evaporation,1.07,20.44,0.59,15.23,0,100.0-30.0
pin,SLG | ITO,ZnO-c,Undoped,Sputtering,1,none,Undoped,Spin-coating,0.9,Diethyl ether,Undoped,0,NiO-c,Cu,Sputtering,Ag,120.0,Evaporation,1.05,20.25,0.68,14.54,0,100.0-30.0
pin,SLG | ITO,C60 | BCP,Undoped,Evaporation | Evaporation,1,none,Undoped,Spin-coating,0.8,Toluene,Undoped,0,PEDOT:PSS,Undoped,Spin-coating,Ag,80.0,Evaporation,0.91,22.1,0.76,15.28,0,100.0-30.0
pin,SLG | ITO,C60 | BCP,Undoped,Evaporation | Evaporation,1,none,Undoped,Spin-coating,0.8,Toluene,Undoped,0,PTAA,Undoped,Spin-coating,Ag,80.0,Evaporation,1.01,22.37,0.76,17.17,0,100.0-30.0
nip,SLG | FTO,TiO2-c | TiO2-mp,Undoped,Spin-coating | Spin-coating,1,none,Undoped,Spin-coating,0.8,Chlorobenzene,Undoped,0,Spiro-MeOTAD,FK209; Li-TFSI; TBP,Spin-coating,Au,80.0,Evaporation,1.05,22.33,0.74,17.41,0,105.0-50.0
pin,SLG | FTO,SnO2-np,Undoped,Spin-coating,1,none,Undoped,Spin-coating,0.0,Ethyl acetate,Undoped,0,Spiro-MeOTAD,Li-TFSI; TBP,Spin-coating,Au,100.0,Evaporation,0.105,17.9,0.67,16.1,0,130.0-10.0
nip,SLG | FTO,PCBM-60 | BCP,Undoped,Spin-coating | Spin-coating,1,none,Undoped,Spin-coating,0.7,Chlorobenzene,Undoped,0,NiO-c,Undoped,Spin-coating,Ag,70.0,Evaporation,1.02,20.65,0.728,15.65,0,100.0-10.0
nip,SLG | FTO,PCBM-60 | BCP,Undoped,Spin-coating | Spin-coating,1,none,Undoped,Spin-coating,0.7,Chlorobenzene,Undoped,0,NiO-c,N2,Spin-coating,Ag,70.0,Evaporation,1.02,21.96,0.7609999999999999,17.77,0,100.0-10.0
pin,SLG | FTO,TiO2-c,Undoped,Spin-coating,1,none,Undoped,Spin-coating,0.7,Chlorobenzene,Undoped,0,Spiro-MeOTAD,Li-TFSI; TBP,Spin-coating,Au,80.0,Evaporation,1.09,22.86,0.72,17.94,0,70; 100-4.0; 10.0
pin,SLG | FTO,TiO2-c,Undoped,Spin-coating,1,none,Undoped,Spin-coating,0.7,Chlorobenzene,Undoped,0,Spiro-MeOTAD,Undoped,Spin-coating,Au,80.0,Evaporation,1.02,21.76,0.25,5.63,0,70; 100-6.0; 10.0
pin,SLG | ITO,TiO2-c,Undoped,Spin-coating,1,none,Cl,Spin-coating,0.0,Undoped,Undoped,0,P3HT,Undoped,Spin-coating,Ag,200.0,Evaporation,0.921,20.8,0.542,10.4,0,100.0-50.0
nip,SLG | FTO,TiO2-c,Undoped,CBD,1,none,Undoped,Spin-coating,0.7,Toluene,Undoped,0,Spiro-MeOTAD,Li-TFSI; TBP,Spin-coating,Au,100.0,Evaporation,0.97,20.9,0.72,14.5,0,100.0-30.0
pin,SLG | FTO,PCBM-60 | BCP,Undoped,Spin-coating | Evaporation,1,none,Undoped,Spin-coating,0.9,Undoped,Undoped,0,PEDOT:PSS,Undoped,Spin-coating,Au,100.0,Evaporation,0.963,17.71,0.73,12.45,0,100.0-5.0
pin,SLG | ITO,PCBM-60 | BCP,Undoped,Spin-coating | Evaporation,1,none,Undoped,Spin-coating,0.9,Undoped,Undoped,0,PEDOT:PSS,Undoped,Spin-coating,Au,100.0,Evaporation,1.013,19.87,0.79,15.92,0,100.0-5.0
nip,SLG | FTO,TiO2-c | TiO2-mp, Li-TFSI,Spin-coating | Spin-coating,1,none,Undoped,Spin-coating,0.0,Chlorobenzene,Undoped,0,Spiro-MeOTAD,FK209; Li-TFSI; TBP,Spin-coating,Au,80.0,Evaporation,1.03,19.0,0.77,15.0,0,100.0-30.0
nip,SLG | FTO,TiO2-c | TiO2-mp, Li-TFSI,Spin-coating | Spin-coating,1,none,C70,Spin-coating,0.0,Chlorobenzene,Undoped,0,Spiro-MeOTAD,FK209; Li-TFSI; TBP,Spin-coating,Au,80.0,Evaporation,1.04,19.2,0.747,14.9,0,100.0-30.0
nip,SLG | FTO,TiO2-c | TiO2-mp, Li-TFSI,Spin-coating | Spin-coating,1,none,FU11,Spin-coating,0.0,Chlorobenzene,Undoped,0,Spiro-MeOTAD,FK209; Li-TFSI; TBP,Spin-coating,Au,80.0,Evaporation,1.04,18.9,0.7879999999999999,15.5,0,100.0-30.0
pin,SLG | ITO,C60 | BCP,Undoped,Evaporation | Evaporation,1,none,Undoped,Spin-coating,0.8571428571428571,Ethyl acetate,Undoped,0,PTAA,Undoped,Spin-coating,Cu,80.0,Evaporation,1.05,21.7,0.73,16.6,0,100.0-60.0
pin,SLG | ITO,C60 | BCP,Undoped,Evaporation | Evaporation,1,none,C70,Spin-coating,0.8571428571428571,Ethyl acetate,Undoped,0,PTAA,Undoped,Spin-coating,Cu,80.0,Evaporation,1.03,21.9,0.779,17.6,0,100.0-60.0
pin,SLG | ITO,C60 | BCP,Undoped,Evaporation | Evaporation,1,none,FU11,Spin-coating,0.8571428571428571,Ethyl acetate,Undoped,0,PTAA,Undoped,Spin-coating,Cu,80.0,Evaporation,1.06,22.3,0.773,18.3,0,100.0-60.0
pin,SLG | FTO,PCBM-60 | BCP,Undoped,Spin-coating | Spin-coating,1,none,Undoped,Spin-coating,0.8,Ethyl acetate,Undoped,0,NiO-c,Undoped,Spin-coating,Ag,100.0,Evaporation,0.92,15.0,0.7,10.3,0,100.0-10.0
pin,SLG | ITO,PCBM-60,Undoped,Spin-coating,1,none,Undoped,Spin-coating,1.0,Undoped,Undoped,0,PEDOT:PSS,Undoped,Spin-coating,Al,100.0,Evaporation,0.78,7.97,0.4479999999999999,2.78,0,100.0-15.0
pin,SLG | ITO,PCBM-60,Undoped,Spin-coating,1,none,Chitosan,Spin-coating,1.0,Undoped,Undoped,0,PEDOT:PSS,Undoped,Spin-coating,Al,100.0,Evaporation,0.86,6.37,0.594,3.25,0,100.0-5.0
nip,SLG | FTO,TiO2-c,Undoped,CBD,1,none,Undoped,Spin-coating >> Spin-coating,1.0,Undoped,Undoped,0,Spiro-MeOTAD,Li-TFSI; TBP,Spin-coating,Ag,100.0,Evaporation,1.07,21.64,0.731,16.89,1,150.0-20.0
nip,SLG | FTO,TiO2-c,Undoped,CBD,1,none,I2,Spin-coating >> Spin-coating,1.0,Undoped,Undoped,0,Spiro-MeOTAD,Li-TFSI; TBP,Spin-coating,Ag,100.0,Evaporation,1.09,22.11,0.773,18.63,1,150.0-20.0
pin,SLG | ITO,PCBM-60 | BCP,Undoped,Spin-coating | Evaporation,1,none,Undoped,Spin-coating,1.0,Toluene,Undoped,0,PEDOT:PSS,Undoped,Spin-coating,Ag,80.0,Evaporation,0.8,19.4,0.73,11.3,0,100.0-10.0
nip,SLG | FTO,TiO2-c | TiO2-mp, TiCl4,Spin-coating | Spin-coating,1,none,Undoped,Spin-coating,0.8,Chlorobenzene,Undoped,0,Spiro-MeOTAD,Li-TFSI; TBP,Spin-coating,Au,80.0,Evaporation,0.99,20.98,0.59,12.35,0,100.0-60.0
nip,SLG | FTO,TiO2-c | TiO2-mp, TiCl4,Spin-coating | Spin-coating,1,none,PCBM-60,Spin-coating,0.8,Chlorobenzene,Undoped,0,Spiro-MeOTAD,Li-TFSI; TBP,Spin-coating,Au,80.0,Evaporation,0.99,22.88,0.64,14.45,0,100.0-60.0
nip,SLG | ITO,SnO2-c,Graphene-QDs,Spin-coating,1,none,Undoped,Spin-coating,0.9,Diethyl ether,Undoped,0,Spiro-MeOTAD,Undoped,Spin-coating,Au,100.0,Evaporation,1.0490000000000002,22.7,0.726,17.29,0,70.0-1.0
nip,SLG | ITO,SnO2-c,Graphene-QDs,Spin-coating,1,none,Undoped,Spin-coating,0.9,Diethyl ether,Undoped,0,Spiro-MeOTAD,FN-Br,Spin-coating,Au,100.0,Evaporation,1.161,22.75,0.731,19.31,0,70.0-1.0
nip,SLG | ITO,SnO2-c,Graphene-QDs,Spin-coating,1,none,Undoped,Spin-coating,0.9,Diethyl ether,Undoped,0,Spiro-MeOTAD,Li-TFSI; TBP,Spin-coating,Au,100.0,Evaporation,1.121,23.21,0.762,19.82,0,70.0-1.0
nip,SLG | ITO,SnO2-c,Graphene-QDs,Spin-coating,1,none,Undoped,Spin-coating,0.9,Diethyl ether,Undoped,0,Spiro-MeOTAD,FK209; FN-Br; TBP,Spin-coating,Au,100.0,Evaporation,1.15,23.11,0.762,20.24,0,70.0-1.0
nip,SLG | FTO,TiO2-c,Undoped,Spin-coating,1,none,Undoped,Spin-coating,0.9,Diethyl ether,Undoped,0,Spiro-MeOTAD,Undoped,Spin-coating,Au,100.0,Evaporation,1.03,23.53,0.597,14.47,0,65.0-1.0
nip,SLG | FTO,TiO2-c,Undoped,Spin-coating,1,PbI2,Undoped,Spin-coating,0.9,Diethyl ether,Undoped,0,Spiro-MeOTAD,Undoped,Spin-coating,Au,100.0,Evaporation,1.08,24.38,0.6559999999999999,17.27,0,65.0-1.0
nip,SLG | FTO,TiO2-c | TiO2-mp, Li-TFSI,Spin-coating | Spin-coating,1,none,Undoped,Spin-coating,0.9,Diethyl ether,Undoped,0,PTAA,Li-TFSI; TBP,Spin-coating,Au,80.0,Evaporation,1.05,21.4,0.71,17.1,0,65.0-2.0
nip,SLG | FTO,TiO2-c | TiO2-mp,Undoped,Spin-coating | Spin-coating,1,none,Undoped,Spin-coating,0.0,Chlorobenzene,Undoped,0,Spiro-MeOTAD,Li-TFSI; TBP,Spin-coating,Au,80.0,Evaporation,1.057,23.2,0.733,17.98,0,100.0-45.0
nip,SLG | ITO,TiO2-c,Undoped,CBD,0,none,Undoped,Spin-coating,1.0,Undoped,Undoped,0,Spiro-MeOTAD,FK209; Li-TFSI; TBP,Spin-coating,Ag,100.0,Evaporation,0.91,11.98,0.49,5.12,0,100.0-10.0
nip,SLG | ITO,TiO2-c | PCBM-60,Undoped,CBD | Spin-coating,0,none,Undoped,Spin-coating,1.0,Undoped,Undoped,0,Spiro-MeOTAD,FK209; Li-TFSI; TBP,Spin-coating,Ag,100.0,Evaporation,0.98,13.47,0.55,7.04,0,100.0-10.0
nip,SLG | FTO,ZnO-c,Undoped,Spin-coating,0,none,Undoped,Spin-coating,0.9,Chlorobenzene,Undoped,0,Spiro-MeOTAD,FK209; Li-TFSI; TBP,Spin-coating,Au,60.0,Evaporation,1.06,14.4,0.6,9.2,0,65; 100-1.0; 2.0
nip,SLG | FTO,ZnO-c,Undoped,Sputtering,0,none,Undoped,Spin-coating,0.9,Chlorobenzene,Undoped,0,Spiro-MeOTAD,FK209; Li-TFSI; TBP,Spin-coating,Au,60.0,Evaporation,1.05,20.4,0.682,14.62,0,65; 100-1.0; 2.0
nip,SLG | FTO,TiO2-c,Undoped,Spin-coating,0,none,Undoped,Spin-coating,1.0,Undoped,Undoped,0,Spiro-MeOTAD,Li-TFSI; TBP,Spin-coating,Ag,80.0,Evaporation,1.15,17.4,0.586,11.74,0,55.0-15.0
nip,SLG | FTO,TiO2-c,Undoped,Spin-coating,0,none,Undoped,Spin-coating >> CBD,1.0,Undoped,Undoped,0,Spiro-MeOTAD,Li-TFSI; TBP,Spin-coating,Au,80.0,Evaporation,1.04,21.4,0.528,11.7,1,100.0-10.0
nip,SLG | FTO,TiO2-c,Undoped,Spin-coating,0,none,Undoped,Spin-coating,1.0,Undoped,Undoped,0,Spiro-MeOTAD,Li-TFSI; TBP,Spin-coating,Au,80.0,Evaporation,1.09,23.5,0.69,17.71,0,100.0-10.0
pin,SLG | ITO,PCBM-60 | Bphen,Undoped,Spin-coating | Spin-coating,0,none,Cl,Spin-coating,1.0,Undoped,Undoped,0,PEDOT:PSS,Undoped,Spin-coating,Ag,100.0,Evaporation,0.92,21.15,0.75,14.5,0,100.0-60.0
pin,SLG | ITO,C60 | BCP,Undoped,Evaporation | Evaporation,0,none,Cl,Spin-coating,1.0,Undoped,Undoped,0,PEDOT:PSS,Undoped,Spin-coating,Ag,100.0,Evaporation,1.0,18.6,0.59,11.0,0,100.0-5.0
pin,SLG | ITO,C60 | BCP,Undoped,Evaporation | Evaporation,0,none,Cl,Spin-coating >> CBD,1.0,Undoped,Undoped,0,PEDOT:PSS,Undoped,Spin-coating,Ag,100.0,Evaporation,1.1,18.0,0.71,14.0,1,75.0-20.0
nip,SLG | FTO,TiO2-c,Undoped,Sputtering,0,none,Cl,Spin-coating,1.0,Chlorobenzene,Undoped,0,Spiro-MeOTAD,Li-TFSI; TBP,Spin-coating,Ag,100.0,Evaporation,0.98,19.33,0.66,12.51,0,100.0-60.0
nip,SLG | FTO,TiO2-c,Undoped,Spin-coating,0,none,Undoped,Spin-coating,1.0,Undoped,Undoped,0,Spiro-MeOTAD,Li-TFSI; TBP,Spin-coating,Au,100.0,Evaporation,0.97,19.71,0.59,11.28,0,100.0-5.0
nip,SLG | ITO,TiO2-c,Undoped,Sputtering,0,none,Cl,Spin-coating,1.0,Undoped,Undoped,0,Spiro-MeOTAD,Li-TFSI; TBP,Spin-coating,Ag,100.0,Evaporation,0.54,18.8,0.52,8.2,0,130.0-10.0
nip,SLG | ITO,TiO2-c,Undoped,Sputtering,0,none,Cl,Spin-coating,1.0,Undoped,Undoped,0,Spiro-MeOTAD,Li-TFSI; TBP,Spin-coating,Al,100.0,Evaporation,0.63,8.1,0.22,0.9,0,130.0-10.0
nip,SLG | ITO,TiO2-c,Undoped,Sputtering,0,none,Cl,Spin-coating,1.0,Undoped,Undoped,0,Spiro-MeOTAD,Li-TFSI; TBP,Spin-coating,Au,100.0,Evaporation,0.95,21.1,0.73,14.6,0,130.0-10.0
nip,SLG | ITO,TiO2-c,Undoped,Sputtering,0,none,Cl,Spin-coating,1.0,Undoped,Undoped,0,Spiro-MeOTAD,Li-TFSI; TBP,Spin-coating,Cu,100.0,Evaporation,0.07,11.2,0.25,0.2,0,130.0-10.0
nip,SLG | FTO,TiO2-c,Undoped,Spin-coating,0,none,Cl,Spin-coating,1.0,Undoped,Undoped,0,Spiro-MeOTAD,Li-TFSI; TBP,Spin-coating,Au,80.0,Evaporation,0.95,15.94,0.7,10.51,0,100.0-45.0
nip,SLG | FTO,TiO2-c,Undoped,Spin-coating,0,none,3-aminopropyl (3-oxobutanoic acid) functionalized silica nanoparticles; Cl,Spin-coating,1.0,Undoped,Undoped,0,Spiro-MeOTAD,Li-TFSI; TBP,Spin-coating,Au,80.0,Evaporation,0.94,17.88,0.67,11.26,0,100.0-45.0
nip,SLG | FTO,TiO2-c,Undoped,Spin-coating,0,none,Undoped,Spin-coating,0.0,Chlorobenzene,Undoped,0,Spiro-MeOTAD,FK209; Li-TFSI; TBP,Spin-coating,Au,80.0,Evaporation,1.07,22.1,0.67,16.1,0,100.0-60.0
nip,SLG | FTO,TiO2-c,TiCl4,Spray-pyrolys,0,none,Cl,Spin-coating,1.0,Undoped,Undoped,0,P3HT,Undoped,Spin-coating,Au,60.0,Evaporation,0.67,17.4,0.45,5.25,0,100.0-15.0
nip,SLG | ITO,TiO2-c,Undoped,Spin-coating,0,none,Cl,Spin-coating,1.0,Undoped,Undoped,0,P3HT,Undoped,Spin-coating,Ag,100.0,Evaporation,0.92,17.7,0.56,9.2,0,95.0-100.0
nip,SLG | ITO,TiO2-c,Undoped,Spin-coating,0,none,Cl,Spin-coating,1.0,Undoped,Undoped,0,P3HT,Li-TFSI,Spin-coating,Ag,100.0,Evaporation,0.94,19.3,0.62,11.2,0,95.0-100.0
nip,SLG | ITO,TiO2-c,Undoped,Spin-coating,0,none,Cl,Spin-coating,1.0,Undoped,Undoped,0,P3HT,D-TBP; Li-TFSI,Spin-coating,Ag,100.0,Evaporation,0.98,19.1,0.66,10.8,0,95.0-100.0
nip,SLG | ITO,TiO2-c,Undoped,Spin-coating,0,none,Cl,Spin-coating,1.0,Undoped,Undoped,0,P3HT,D-TBP,Spin-coating,Ag,100.0,Evaporation,0.89,17.5,0.42,6.5,0,95.0-100.0
pin,SLG | FTO,PCBM-60,Undoped,Spin-coating,0,none,Undoped,Spin-coating,0.8,Chlorobenzene,Undoped,0,NiO-c,Undoped,Spin-coating,Ag,100.0,Evaporation,1.04,18.73,0.74,14.41,0,60; 100-0.5; 5.0
nip,SLG | FTO,ZnO-c | ZnO-nw,Undoped,Spin-coating | Hydrothermal,0,none,Undoped,Spin-coating >> CBD,0.7,Undoped,Undoped,0,Spiro-MeOTAD,Undoped,Spin-coating,Au,80.0,Evaporation,1.0,13.11,0.59,7.7,1,100.0-5.0
pin,SLG | ITO,C60 | BCP,Undoped,Evaporation | Evaporation,0,none,Undoped,Spin-coating,0.7,Undoped,Undoped,0,PEDOT:PSS,Undoped,Spin-coating,Al,100.0,Evaporation,0.9,16.29,0.74,10.85,0,150.0-15.0
pin,SLG | ITO,PCBM-60,Undoped,Spin-coating,0,none,Undoped,Spin-coating,1.0,N2,Undoped,0,PEDOT:PSS,Undoped,Spin-coating,Ca | Al,120.0,Evaporation | Evaporation,0.81,15.05,0.65,7.9,0,100.0-0.5
pin,SLG | ITO,PCBM-60,Undoped,Spin-coating,0,none,NH4Cl,Spin-coating,1.0,N2,Undoped,0,PEDOT:PSS,Undoped,Spin-coating,Ca | Al,120.0,Evaporation | Evaporation,0.93,22.17,0.74,15.3,0,100.0-0.5
nip,SLG | FTO,TiO2-c,Undoped,Spin-coating,0,none,Undoped,Spin-coating,0.9,Diethyl ether,Undoped,0,Spiro-MeOTAD,Li-TFSI; TBP,Spin-coating,Au,80.0,Evaporation,1.06,20.74,0.71,15.51,0,100.0-5.0
pin,SLG | ITO,PCBM-60 | bis-C60,Undoped,Spin-coating | Spin-coating,0,none,Undoped,Spin-coating,0.9,Chlorobenzene,Undoped,0,NiO-c,Undoped,Spin-coating,Ag,100.0,Evaporation,1.01,21.1,0.64,13.62,0,100.0-10.0
pin,SLG | ITO,PCBM-60 | bis-C60,Undoped,Spin-coating | Spin-coating,0,none,Undoped,Spin-coating,0.9,Chlorobenzene,Undoped,0,NiO-c,Co,Spin-coating,Ag,100.0,Evaporation,1.01,21.14,0.68,14.91,0,100.0-10.0
nip,SLG | FTO,TiO2-c | TiO2-mp,Undoped,Spray-pyrolys | Spin-coating,0,none,Undoped,Spin-coating >> Spin-coating,1.0,Undoped,Undoped,0,Spiro-MeOTAD,Li-TFSI; TBP,Spin-coating,Ag,120.0,Evaporation,0.94,16.61,0.625,9.76,1,100.0-30.0
nip,SLG | ITO,TiO2-c,Undoped,Spin-coating,0,none,Undoped,Spin-coating,1.0,Undoped,Undoped,0,Spiro-MeOTAD,Li-TFSI; TBP,Spin-coating,Ag,100.0,Evaporation,0.85,11.81,0.365,3.67,0,90.0-10.0
nip,SLG | ITO,TiO2-c,Undoped,Spin-coating,0,none,Polyacrylonitrile,Spin-coating,1.0,Undoped,Undoped,0,Spiro-MeOTAD,Li-TFSI; TBP,Spin-coating,Ag,100.0,Evaporation,0.92,12.4,0.545,6.22,0,90.0-10.0
nip,SLG | ITO,PCBM-60,Undoped,Spin-coating,0,none,Undoped,Spin-coating,1.0,Undoped,Undoped,0,PEDOT:PSS,Undoped,Spin-coating,Al,100.0,Evaporation,0.49,13.33,0.53,3.63,0,100.0-0.5
pin,SLG | ITO,PCBM-60,Undoped,Spin-coating,0,none,Cl,Spin-coating,1.0,Undoped,Undoped,0,PEDOT:PSS,Undoped,Spin-coating,Al,100.0,Evaporation,0.845,13.0,0.64,6.96,0,100.0-5.0
pin,SLG | ITO,PCBM-60,Undoped,Spin-coating,0,none,1-chloronaphthalene; Cl,Spin-coating,1.0,Undoped,Undoped,0,PEDOT:PSS,Undoped,Spin-coating,Al,100.0,Evaporation,0.845,16.7,0.63,8.97,0,100.0-5.0
pin,SLG | ITO,PCBM-60,Undoped,Spin-coating,0,none,Cl; DIO,Spin-coating,1.0,Undoped,Undoped,0,PEDOT:PSS,Undoped,Spin-coating,Al,100.0,Evaporation,0.835,15.4,0.64,8.12,0,100.0-5.0
pin,SLG | ITO,PCBM-60,Undoped,Spin-coating,0,none,1-chloronaphthalene; Cl,Spin-coating,1.0,Undoped,Undoped,0,PEDOT:PSS,Undoped,Spin-coating,Al,100.0,Evaporation,0.688,12.5,0.64,5.47,0,100.0-20.0
pin,SLG | ITO,PCBM-60,Undoped,Spin-coating,0,none,1-chloronaphthalene; Cl,Spin-coating,1.0,Undoped,Undoped,0,PEDOT:PSS,Undoped,Spin-coating,Al,100.0,Evaporation,0.8,13.0,0.65,6.79,0,100.0-40.0
pin,SLG | ITO,PCBM-60,Undoped,Spin-coating,0,none,1-chloronaphthalene; Cl,Spin-coating,1.0,Undoped,Undoped,0,PEDOT:PSS,Undoped,Spin-coating,Al,100.0,Evaporation,0.813,14.2,0.69,7.98,0,100.0-60.0
pin,SLG | ITO,PCBM-60,Undoped,Spin-coating,0,none,1-chloronaphthalene; Cl,Spin-coating,1.0,Undoped,Undoped,0,PEDOT:PSS,Undoped,Spin-coating,Al,100.0,Evaporation,0.738,13.0,0.66,6.33,0,100.0-80.0
nip,SLG | FTO,TiO2-c | TiO2-mp,Undoped,Spin-coating | Spin-coating,0,none,Cl,Spin-coating,1.0,Undoped,Undoped,0,Spiro-MeOTAD,Li-TFSI; TBP,Spin-coating,Au,80.0,Evaporation,0.7859999999999999,15.9,0.514,6.42,0,150.0-10.0
nip,SLG | FTO,TiO2-c,Undoped,Spin-coating,0,none,Undoped,Spin-coating,0.8,Chlorobenzene,Undoped,0,Spiro-MeOTAD,Li-TFSI; TBP,Spin-coating,Au,50.0,Evaporation,1.05,20.5,0.63,13.9,0,100.0-10.0
nip,SLG | FTO,TiO2-c,Undoped,Spin-coating,0,none,Undoped,Spin-coating,1.0,Undoped,Undoped,0,Spiro-MeOTAD,Li-TFSI; TBP,Spin-coating,Ag,65.0,Evaporation,1.058,17.52,0.7,13.0,0,150.0-5.0
nip,SLG | FTO,TiO2-c,Undoped,Spin-coating,0,none,HAc,Spin-coating,1.0,Undoped,Undoped,0,Spiro-MeOTAD,Li-TFSI; TBP,Spin-coating,Ag,65.0,Evaporation,1.047,18.07,0.71,13.48,0,150.0-5.0
nip,SLG | FTO,TiO2-c | TiO2-mp,TiCl4 | TiCl4,Spray-pyrolys | Spin-coating,0,none,Undoped,Spin-coating >> CBD,1.0,Undoped,Undoped,0,Spiro-MeOTAD,FK209; Li-TFSI; TBP,Spin-coating,Au,80.0,Evaporation,0.86,12.2,0.7,7.4,1,70.0-30.0
nip,SLG | ITO,SnO2-np,Undoped,Spin-coating,1,none,I2; Thiourea,Spin-coating,0.7,Undoped,Undoped,0,Spiro-MeOTAD,Li-TFSI; TBP,Spin-coating,Au,100.0,Evaporation,1.14,22.05,0.8109999999999999,19.26,0,100.0-15.0
nip,SLG | ITO,SnO2-np,Undoped,Spin-coating,1,none,Undoped,Spin-coating,0.7,Undoped,Undoped,0,Spiro-MeOTAD,Li-TFSI; TBP,Spin-coating,Au,100.0,Evaporation,1.1,21.2,0.7609999999999999,17.75,0,100.0-15.0
nip,SLG | FTO,SnO2-np,Undoped,Spin-coating,1,none,FABr,Spin-coating >> Spin-coating,0.8,Chlorobenzene,Undoped,0,Spiro-MeOTAD,Li-TFSI; TBP,Spin-coating,Au,60.0,Evaporation,1.1,23.51,0.775,19.51,1,100.0; 140.0-15.0; 60.0
nip,SLG | FTO,SnO2-np,Undoped,Spin-coating,1,none,Undoped,Spin-coating >> Spin-coating,0.8,Chlorobenzene,Undoped,0,Spiro-MeOTAD,Li-TFSI; TBP,Spin-coating,Au,60.0,Evaporation,1.05,22.93,0.727,16.03,1,100.0; 140.0-15.0; 60.0
nip,SLG | FTO,SnO2-np,Undoped,Spin-coating,1,none,FABr,Spin-coating,0.8,Chlorobenzene,Undoped,0,Spiro-MeOTAD,Li-TFSI; TBP,Spin-coating,Au,60.0,Evaporation,1.09,23.34,0.75,19.09,0,100.0; 140.0-15.0; 60.0
nip,SLG | ITO,SnO2-np,Undoped,Spin-coating,1,none,Undoped,Spin-coating >> Spin-coating,1.0,Undoped,Undoped,0,Spiro-MeOTAD,Li-TFSI; TBP,Spin-coating,Ag,90.0,Evaporation,1.08,23.49,0.753,18.0,1,150.0-10.0
nip,SLG | ITO,SnO2-np,Undoped,Spin-coating,1,none,Undoped,Spin-coating,0.8,Chlorobenzene,Undoped,0,Spiro-MeOTAD,FK209; Li-TFSI; TBP,Spin-coating,Au,80.0,Evaporation,1.11,22.15,0.75,18.52,0,100.0-10.0
nip,SLG | ITO,SnO2-c,Undoped,Spin-coating,1,none,Undoped,Spin-coating,1.0,Diethyl ether,BHT,0,Spiro-MeOTAD,FK209; Li-TFSI; TBP,Spin-coating,Au,80.0,Evaporation,1.105,22.59,0.71,17.1,0,65.0; 100.0-1.0; 30.0
pin,SLG | ITO,PCBM-60,Undoped,Spin-coating,1,none,Undoped,Spin-coating,0.8,Chlorobenzene,Undoped,0,PTAA,NPB,Spin-coating,Ag,100.0,Evaporation,1.14,22.61,0.7809999999999999,20.05,0,100.0-10.0
pin,SLG | ITO,PCBM-60,Undoped,Spin-coating,1,none,Undoped,Spin-coating,0.8,Chlorobenzene,Undoped,0,PTAA,Undoped,Spin-coating,Ag,100.0,Evaporation,1.06,21.95,0.748,17.46,0,100.0-10.0
pin,SLG | ITO,PCBM-60 | BCP,Undoped,Spin-coating | Evaporation,1,none,Undoped,Spin-coating,0.8,Chlorobenzene,Undoped,0,P3CT-Na,Undoped,Spin-coating,Ag,100.0,Evaporation,1.03,21.05,0.7659999999999999,16.57,0,60.0; 80.0-1.0; 2.0
nip,SLG | FTO,TiO2-c,Undoped,Spin-coating,1,none,Undoped,Spin-coating,0.8,Chlorobenzene,Undoped,0,Spiro-MeOTAD,FK209; Li-TFSI; TBP,Spin-coating,MoO3 | Ag,108.0,Evaporation | Evaporation,1.06,22.91,0.72,17.46,0,100.0-10.0
nip,SLG | FTO,TiO2-c | PCBM-60,Undoped,Spin-coating | Spin-coating,1,none,Undoped,Spin-coating,0.8,Chlorobenzene,Undoped,0,Spiro-MeOTAD,FK209; Li-TFSI; TBP,Spin-coating,MoO3 | Ag,109.0,Evaporation | Evaporation,1.08,23.46,0.1889999999999999,18.94,0,100.0-10.0
nip,SLG | FTO,TiO2-c | PCBM-60, DMBI,Spin-coating | Spin-coating,1,none,Undoped,Spin-coating,0.8,Chlorobenzene,Undoped,0,Spiro-MeOTAD,FK209; Li-TFSI; TBP,Spin-coating,MoO3 | Ag,110.0,Evaporation | Evaporation,1.1,24.04,0.201,20.14,0,100.0-10.0
pin,SLG | ITO,PCBM-60 | BCP,Undoped,Spin-coating | Spin-coating,1,none,Acetate; H2O; Hypophosphorous acid,Spin-coating,1.0,Undoped,Undoped,0,PEDOT:PSS,Undoped,Spin-coating,Ag,80.0,Evaporation,0.98,20.9,0.79,16.24,0,100.0-5.0
nip,SLG | FTO,TiO2-c | TiO2-mp,Undoped,Spray-pyrolys | Spin-coating,1,none,Undoped,Spin-coating,0.0,Chlorobenzene,Undoped,0,Spiro-MeOTAD,FK209; Li-TFSI; TBP,Spin-coating,Au,80.0,Evaporation,1.041,22.9,0.76,18.1,0,100.0-45.0
nip,SLG | FTO,TiO2-c | TiO2-mp,Undoped,Spin-coating | Evaporation,1,none,Undoped,Spin-coating,1.0,Chlorobenzene,Undoped,0,PTAA,Li-TFSI; TBP,Spin-coating,Au,70.0,Evaporation,0.99,20.55,0.72,14.65,0,100.0-10.0
pin,SLG | ITO,PCBM-60,Undoped,Spin-coating,1,none,Undoped,Spin-coating >> Spin-coating,1.0,Undoped,Undoped,0,PEDOT:PSS,Undoped,Spin-coating,Ag,100.0,Evaporation,0.98,20.8,0.74,15.1,1,100.0-10.0
nip,SLG | FTO,TiO2-c,Undoped,Spin-coating,1,none,Undoped,Spin-coating,0.8,Toluene,Undoped,0,Spiro-MeOTAD,Li-TFSI; TBP,Spin-coating,Au,50.0,Evaporation,1.08,22.71,0.7120000000000001,17.46,0,100.0-10.0
pin,SLG | ITO,PCBM-60,Undoped,Spin-coating,1,none,Undoped,Spin-coating,0.9,Toluene,Undoped,0,PEDOT:PSS,Undoped,Spin-coating,Al,100.0,Evaporation,0.91,18.81,0.7,12.13,0,100.0-10.0
nip,SLG | ITO,SnO2-c,Undoped,Spin-coating,1,none,Undoped,Spin-coating,0.8,Diethyl ether,Undoped,0,Spiro-MeOTAD,Li-TFSI; TBP,Spin-coating,Au,100.0,Evaporation,1.09,22.21,0.73,18.05,0,67.0; 100.0-3.0; 2.0
pin,SLG | ITO,PCBM-60,Undoped,Spin-coating,1,none,PCBB-OEG,Spin-coating >> Spin-coating,0.9,Undoped,Undoped,0,PTAA,F4-TCNQ,Spin-coating,Al,100.0,Evaporation,1.02,22.15,0.73,17.5,1,100.0-30.0
pin,SLG | ITO,PCBM-60,Undoped,Spin-coating,1,none,Undoped,Spin-coating >> Spin-coating,0.9,Undoped,Undoped,0,PEDOT:PSS,Undoped,Spin-coating,Al,100.0,Evaporation,0.87,19.8,0.75,13.0,1,100.0-30.0
pin,SLG | ITO,PCBM-60,Undoped,Spin-coating,1,none,PCBB-OEG,Spin-coating >> Spin-coating,0.9,Undoped,Undoped,0,PEDOT:PSS,Undoped,Spin-coating,Al,100.0,Evaporation,0.95,22.5,0.8,17.6,1,100.0-30.0
nip,SLG | FTO,TiO2-c | TiO2-mp,Undoped,Spin-coating | Spin-coating,1,none,Cl,Spin-coating,1.0,Undoped,Undoped,0,Spiro-MeOTAD,Li-TFSI; TBP,Spin-coating,Ag,200.0,Evaporation,0.85,16.7,0.52,8.0,0,100.0-60.0
pin,SLG | ITO,PCBM-60,Undoped,Spin-coating,1,none,Undoped,Spin-coating,1.0,Undoped,Undoped,0,PEDOT:PSS,Undoped,Spin-coating,Ag,120.0,Evaporation,0.984,23.874,0.625,14.69,0,130.0-10.0
nip,SLG | ITO,C60,Undoped,Evaporation,1,none,Undoped,Spin-coating >> Spin-coating,1.0,Undoped,Undoped,0,P3HT,Li-TFSI; TBP,Spin-coating,MoO3 | Ag,87.0,Evaporation | Evaporation,1.0,19.94,0.7240000000000001,14.37,1,100.0-3.0
nip,SLG | FTO,TiO2-c | TiO2-mp,Undoped,Spin-coating | Spin-coating,1,none,Undoped,Spin-coating,0.4,Toluene,Undoped,0,Spiro-MeOTAD,Li-TFSI; TBP,Spin-coating,Au,80.0,Evaporation,1.01,21.11,0.741,15.83,0,100.0-5.0
nip,SLG | FTO,TiO2-c | TiO2-mp,Undoped,Spin-coating | Spin-coating,1,none,Undoped,Spin-coating >> CBD,1.0,Undoped,Undoped,0,Spiro-MeOTAD,Li-TFSI; TBP,Spin-coating,Au,80.0,Evaporation,0.921,18.42,0.573,9.73,1,90.0-30.0
nip,SLG | FTO,TiO2-c | TiO2-mp,Undoped,Spin-coating | Spin-coating,1,none,Undoped,Spin-coating,1.0,Undoped,Undoped,0,Spiro-MeOTAD,Li-TFSI; TBP,Spin-coating,Au,80.0,Evaporation,1.1,18.72,0.73,15.08,0,100.0-10.0
nip,SLG | FTO,TiO2-c | TiO2-mp,P123 ,Spin-coating | Spin-coating,1,none,Undoped,Spin-coating,1.0,Undoped,Undoped,0,Spiro-MeOTAD,Li-TFSI; TBP,Spin-coating,Au,80.0,Evaporation,1.05,24.08,0.67,16.7,0,100.0-10.0
nip,SLG | FTO,TiO2-c | TiO2-mp,Undoped,Spray-pyrolys | Spin-coating,1,none,Undoped,Spin-coating,1.0,Chlorobenzene,Undoped,0,Spiro-MeOTAD,Li-TFSI; TBP,Spin-coating,Ag,80.0,Evaporation,1.02,22.7,0.73,16.9,0,100.0-10.0
nip,SLG | FTO,TiO2-c | TiO2-mp,Undoped,ALD | Spin-coating,1,none,Undoped,Spin-coating,1.0,Undoped,Undoped,0,Spiro-MeOTAD,Li-TFSI; TBP,Spin-coating,Au,100.0,Evaporation,0.91,23.5,0.67,14.5,0,100.0-15.0
pin,SLG | FTO,PCBM-60 | BCP,Undoped,Spin-coating | Spin-coating,1,none,Undoped,Spin-coating,0.898989898989899,Chlorobenzene,Undoped,0,NiO-c,Undoped,E-beam evaporation,Ag,100.0,Evaporation,1.03,19.67,0.775,15.66,0,100.0-10.0
pin,SLG | FTO,PCBM-60 | BCP,Undoped,Spin-coating | Spin-coating,1,none,Undoped,Doctor blading,0.898989898989899,Chlorobenzene,Undoped,0,NiO-c,Undoped,E-beam evaporation,Ag,100.0,Evaporation,1.05,19.86,0.722,15.06,0,100.0-60.0
nip,SLG | FTO,TiO2-c,Undoped,Spin-coating,1,none,Undoped,Spin-coating,0.8,Chlorobenzene,Undoped,0,Spiro-MeOTAD,Li-TFSI; TBP,Spin-coating,Au,80.0,Evaporation,1.11,23.42,0.752,19.53,0,100.0-60.0
nip,SLG | FTO,TiO2-c,Undoped,Spin-coating,1,none,Undoped,Spin-coating,0.8,Chlorobenzene,PFA,0,Spiro-MeOTAD,Li-TFSI; TBP,Spin-coating,Au,80.0,Evaporation,1.14,24.1,0.7759999999999999,21.31,0,100.0-60.0
nip,SLG | FTO,TiO2-c | TiO2-mp,Undoped,Spray-pyrolys | Spin-coating,1,none,Undoped,Spin-coating,0.0,Chlorobenzene,Undoped,0,Spiro-MeOTAD,FK209; Li-TFSI; TBP,Spin-coating,Au,100.0,Evaporation,1.054,21.45,0.703,15.95,0,100.0-45.0
nip,SLG | FTO,TiO2-c | TiO2-mp,Undoped,Spray-pyrolys | Spin-coating,1,PbI2,Undoped,Spin-coating,0.0,Chlorobenzene,Undoped,0,Spiro-MeOTAD,FK209; Li-TFSI; TBP,Spin-coating,Au,100.0,Evaporation,1.0759999999999998,22.28,0.713,16.97,0,100.0-45.0
pin,SLG | FTO,PCBM-60,Undoped,Spin-coating,1,none,Undoped,Spin-coating,0.7,Chlorobenzene,Undoped,0,NiO-c,Undoped,Spin-coating,Ag,120.0,Evaporation,1.003,15.34,0.738,11.34,0,70.0; 100.0-2.0; 10.0
nip,SLG | FTO,TiO2-c | TiO2-mp,Undoped,Spray-pyrolys | Spin-coating,1,none,Undoped,Spin-coating,0.9,Diethyl ether,Undoped,0,Spiro-MeOTAD,Li-TFSI; TBP,Spin-coating,Au,60.0,Evaporation,0.998,16.0,0.66,11.8,0,100.0-3.0
pin,SLG | FTO,PCBM-60 | LiF,Undoped,Spin-coating | Evaporation,1,MA,Cl,Spin-coating,1.0,Undoped,Undoped,0,PEDOT:PSS,Undoped,Spin-coating,Al,100.0,Evaporation,0.84,16.1,0.68,9.2,0,100.0-30.0
nip,SLG | FTO,TiO2-c,Undoped,Spin-coating,1,none,Cl,Spin-coating,1.0,Undoped,Undoped,0,Spiro-MeOTAD,Li-TFSI; TBP,Spin-coating,Au,100.0,Evaporation,0.92,20.52,0.63,11.91,0,100.0-90.0
nip,SLG | FTO,TiO2-c | TiO2-mp, TiCl4,Spin-coating | Spin-coating,1,none,Cl,Spin-coating,1.0,Undoped,Undoped,0,Spiro-MeOTAD,Li-TFSI; TBP,Spin-coating,Au,100.0,Evaporation,0.89,18.8,0.74,12.27,0,100.0-90.0
nip,SLG | FTO,TiO2-c | TiO2-mp, TiCl4,Spin-coating | Spin-coating,1,MA,Cl,Spin-coating,1.0,Undoped,Undoped,0,Spiro-MeOTAD,Li-TFSI; TBP,Spin-coating,Au,100.0,Evaporation,0.82,18.08,0.76,11.25,0,100.0-90.0
nip,SLG | FTO,TiO2-c | Al2O3-mp,Undoped,Spin-coating | Spin-coating,1,MA,Cl,Spin-coating,1.0,Undoped,Undoped,0,Spiro-MeOTAD,Li-TFSI; TBP,Spin-coating,Au,100.0,Evaporation,1.0,17.31,0.62,10.59,0,100.0-90.0
nip,SLG | FTO,TiO2-c,Undoped,Spin-coating,1,MA,Cl,Spin-coating,1.0,Undoped,Undoped,0,Spiro-MeOTAD,Li-TFSI; TBP,Spin-coating,Au,100.0,Evaporation,0.93,19.77,0.66,12.16,0,100.0-90.0
nip,SLG | FTO,TiO2-c | TiO2-mp,Undoped,Spin-coating | Spin-coating,1,MA,Cl,Spin-coating,1.0,Undoped,Undoped,0,Spiro-MeOTAD,Li-TFSI; TBP,Spin-coating,Au,100.0,Evaporation,0.76,20.05,0.52,7.9,0,100.0-45.0
nip,SLG | FTO,TiO2-c | TiO2-mp, Li-TFSI,Spin-coating | Spin-coating,1,none,Undoped,Spin-coating,0.9,Undoped,Undoped,0,Spiro-MeOTAD,Li-TFSI; TBP,Spin-coating,Au,100.0,Evaporation,1.08,22.9,0.602,14.9,0,100.0-10.0
nip,SLG | FTO,TiO2-c | TiO2-mp, Li-TFSI,Spin-coating | Spin-coating,1,none,Undoped,Spin-coating,0.9,Undoped,Undoped,0,PTAA,Li-TFSI; TBP,Spin-coating,Au,100.0,Evaporation,1.01,19.9,0.7040000000000001,14.2,0,100.0-10.0
pin,SLG | FTO,PCBM-60 | LiF,Undoped,Spin-coating | Evaporation,1,none,Undoped,Spin-coating,0.9,Diethyl ether,Undoped,0,PEDOT:PSS,Undoped,Spin-coating,Ag,100.0,Evaporation,0.95,18.9,0.679,12.2,0,100.0-15.0
nip,SLG | ITO,TiO2-c,Undoped,ALD,1,MA,PbAc2; PbCl2,Spin-coating,1.0,Undoped,Undoped,0,Spiro-MeOTAD,Li-TFSI; TBP,Spin-coating,Au,100.0,Evaporation,0.8240000000000001,19.7,0.545,3.9,0,130.0-10.0
nip,SLG | ITO,TiO2-c,CF4,ALD,1,MA,PbAc2; PbCl2,Spin-coating,1.0,Undoped,Undoped,0,Spiro-MeOTAD,Li-TFSI; TBP,Spin-coating,Au,100.0,Evaporation,0.975,20.4,0.75,13.8,0,130.0-10.0
nip,SLG | FTO,TiO2-c | TiO2-mp,Undoped,Spray-pyrolys | Spin-coating,1,none,Undoped,Spin-coating,1.0,Chlorobenzene,Undoped,0,Spiro-MeOTAD,Li-TFSI; TBP,Spin-coating,Au,60.0,Evaporation,0.95,17.5,0.573,9.53,0,100.0-20.0
nip,SLG | FTO,TiO2-c | TiO2-mp,Undoped,Spray-pyrolys | Spin-coating,1,none,Undoped,Spin-coating,0.8421052631578947,Chlorobenzene,Undoped,0,Spiro-MeOTAD,Li-TFSI; TBP,Spin-coating,Au,60.0,Evaporation,1.0,19.6,0.68,13.28,0,100.0-20.0
nip,SLG | FTO,TiO2-c | TiO2-mp,Undoped,Spray-pyrolys | Spin-coating,1,none,Undoped,Spin-coating,0.1578947368421052,Chlorobenzene,Undoped,0,Spiro-MeOTAD,Li-TFSI; TBP,Spin-coating,Au,60.0,Evaporation,1.06,21.39,0.76,15.0,0,100.0-20.0
nip,SLG | FTO,TiO2-c | TiO2-mp,Undoped,Spray-pyrolys | Spin-coating,1,none,Undoped,Spin-coating,0.0,Chlorobenzene,Undoped,0,Spiro-MeOTAD,Li-TFSI; TBP,Spin-coating,Au,60.0,Evaporation,1.06,20.5,0.71,15.38,0,100.0-20.0
nip,SLG | ITO,SnO2-np,Undoped,Spin-coating,1,none,Undoped,Spin-coating,0.8,Undoped,Undoped,0,Spiro-MeOTAD,Li-TFSI; TBP,Spin-coating,Ag,100.0,Evaporation,1.07,22.75,0.7390000000000001,18.0,0,100.0-10.0
nip,SLG | ITO,ZnO-np,Undoped,Spin-coating,1,none,Undoped,Spin-coating,0.8,Undoped,Undoped,0,Spiro-MeOTAD,Li-TFSI; TBP,Spin-coating,Ag,100.0,Evaporation,0.56,12.81,0.293,2.1,0,100.0-10.0
pin,SLG | ITO,PCBM-60,Undoped,Spin-coating,1,none,Cl,Spin-coating,1.0,Undoped,Undoped,0,PEDOT:PSS,Undoped,Spin-coating,Al,100.0,Evaporation,0.87,16.02,0.705,9.83,0,100.0-5.0
pin,SLG | ITO,PCBM-60,Undoped,Spin-coating,1,none,Cl; I2,Spin-coating,1.0,Undoped,Undoped,0,PEDOT:PSS,Undoped,Spin-coating,Al,100.0,Evaporation,0.8740000000000001,20.16,0.7440000000000001,13.11,0,100.0-5.0
pin,SLG | ITO,PCBM-60,Undoped,Spin-coating,1,none,Cl,Spin-coating,1.0,Undoped,Undoped,0,PEDOT:PSS,Undoped,Spin-coating,Al,100.0,Evaporation,0.873,16.0,0.688,9.61,0,100.0-100.0
pin,SLG | ITO,PCBM-60 | LiF,Undoped,Spin-coating | Evaporation,1,MA,Cl,Spin-coating,1.0,Undoped,Undoped,0,PEDOT:PSS,Undoped,Spin-coating,Al,80.0,Evaporation,0.88,19.75,0.738,12.8,0,100.0-100.0
nip,SLG | FTO,TiO2-c | TiO2-mp,Undoped,Spin-coating | Spin-coating,1,PbI2,Undoped,Spin-coating,0.8,Ethyl acetate,Undoped,0,Spiro-MeOTAD,Li-TFSI; TBP,Spin-coating,Au,80.0,Evaporation,1.028,21.549,0.66,14.51,0,100.0-10.0
pin,SLG | ITO,PCBM-60 | Bphen,Undoped,Spin-coating | Spin-coating,1,none,Cl; EA۰HCl,Spin-coating,1.0,Undoped,Undoped,0,PEDOT:PSS,Undoped,Spin-coating,Ag,100.0,Evaporation,0.9,22.76,0.789,16.11,0,100.0-5.0
nip,SLG | ITO,SnO2-np,Undoped,Spin-coating,1,none,Undoped,Spin-coating >> Spin-coating,0.9090909090909092,Undoped,Undoped,0,Spiro-MeOTAD,FK209; Li-TFSI; TBP,Spin-coating,Au,200.0,Evaporation,1.103,20.6,0.79,18.0,1,100.0-10.0
nip,SLG | FTO,TiO2-c | TiO2-mp,Undoped,Spin-coating | Spin-coating,1,none,Undoped,Spin-coating >> Spin-coating,0.9090909090909092,Undoped,Undoped,0,Spiro-MeOTAD,Li-TFSI; TBP,Spin-coating,Au,60.0,Evaporation,,,,7.8,1,90.0-10.0
nip,SLG | FTO,TiO2-c | TiO2-mp,Undoped,Spin-coating | Spin-coating,1,none,Undoped,Spin-coating >> Spin-coating,0.9090909090909092,Undoped,Undoped,0,Spiro-MeOTAD,Li-TFSI; TBP,Spin-coating,Au,60.0,Evaporation,,,,10.0,1,120.0-10.0
nip,SLG | FTO,TiO2-c | TiO2-mp,Undoped,Spin-coating | Spin-coating,1,none,Undoped,Spin-coating >> Spin-coating,0.9090909090909092,Undoped,Undoped,0,Spiro-MeOTAD,Li-TFSI; TBP,Spin-coating,Au,60.0,Evaporation,,,,12.0,1,150.0-10.0
nip,SLG | FTO,TiO2-c | TiO2-mp,Undoped,Spin-coating | Spin-coating,1,none,Undoped,Spin-coating >> Spin-coating,0.9090909090909092,Undoped,Undoped,0,Spiro-MeOTAD,Li-TFSI; TBP,Spin-coating,Au,60.0,Evaporation,,,,8.0,1,180.0-10.0
nip,SLG | FTO,TiO2-c | TiO2-mp,Undoped,Spin-coating | Spin-coating,1,none,Undoped,Spin-coating >> Spin-coating,0.9090909090909092,Undoped,Undoped,0,Spiro-MeOTAD,Li-TFSI; TBP,Spin-coating,Au,60.0,Evaporation,1.0,19.7,0.609,12.0,1,150.0-20.0
nip,SLG | FTO,TiO2-c | TiO2-mp,Undoped,Spin-coating | Spin-coating,1,none,Undoped,Spin-coating >> Spin-coating,0.9090909090909092,Undoped,Undoped,0,Spiro-MeOTAD,Li-TFSI; TBP,Spin-coating,Au,60.0,Evaporation,0.98,19.7,0.596,11.5,1,150.0-30.0
nip,SLG | FTO,TiO2-c | TiO2-mp,Undoped,Spin-coating | Spin-coating,1,none,Undoped,Spin-coating >> Spin-coating,0.9090909090909092,Undoped,Undoped,0,Spiro-MeOTAD,Li-TFSI; TBP,Spin-coating,Au,60.0,Evaporation,,,,13.0,1,150; 120-10.0; 20.0
nip,SLG | FTO,TiO2-c | TiO2-mp,Undoped,Spin-coating | Spin-coating,1,none,Undoped,Spin-coating >> Spin-coating,0.9090909090909092,Undoped,Undoped,0,Spiro-MeOTAD,Li-TFSI; TBP,Spin-coating,Au,60.0,Evaporation,,,,14.3,1,150; 120-10.0; 40.0
nip,SLG | FTO,TiO2-c | TiO2-mp,Undoped,Spin-coating | Spin-coating,1,none,Undoped,Spin-coating >> Spin-coating,0.9090909090909092,Undoped,Undoped,0,Spiro-MeOTAD,Li-TFSI; TBP,Spin-coating,Au,60.0,Evaporation,,,,13.5,1,150; 120-10.0; 60.0
nip,SLG | FTO,TiO2-c | TiO2-mp,Undoped,Spin-coating | Spin-coating,1,none,Undoped,Spin-coating >> Spin-coating,0.9090909090909092,Undoped,Undoped,0,Spiro-MeOTAD,Li-TFSI; TBP,Spin-coating,Au,60.0,Evaporation,,,,13.3,1,150; 120-10.0; 100.0
nip,SLG | FTO,TiO2-c | TiO2-mp,Undoped,Spin-coating | Spin-coating,1,none,a-Ge; Cl; H-np,Spray-coating,1.0,Undoped,Undoped,0,Spiro-MeOTAD,Li-TFSI; TBP,Spin-coating,Ag,150.0,Evaporation,0.97,13.1,0.55,7.0,0,90-100.0
nip,SLG | FTO,TiO2-c,Undoped,CBD,1,none,Undoped,Spin-coating,0.8,Chlorobenzene,Undoped,0,Spiro-MeOTAD,Li-TFSI; TBP,Spin-coating,Au,80.0,Evaporation,1.06,21.72,0.741,17.07,0,100.0-10.0
nip,SLG | FTO,TiO2-c | TiO2-mp,Undoped,ALD | Spin-coating,1,MA,Acetate,Spin-coating,1.0,Undoped,Undoped,0,Spiro-MeOTAD,Li-TFSI; TBP,Spin-coating,Au,80.0,Evaporation,1.05,21.5,0.72,14.0,0,100.0-5.0
nip,SLG | FTO,TiO2-c | TiO2-mp,Undoped,ALD | Spin-coating,1,MA,Cl,Spin-coating,1.0,Undoped,Undoped,0,Spiro-MeOTAD,Li-TFSI; TBP,Spin-coating,Au,80.0,Evaporation,0.96,21.1,0.69,14.0,0,100.0-15.0
nip,SLG | FTO,TiO2-c | TiO2-mp,Undoped,ALD | Spin-coating,1,MA,Acetate; Cl,Spin-coating,1.0,Undoped,Undoped,0,Spiro-MeOTAD,Li-TFSI; TBP,Spin-coating,Au,80.0,Evaporation,1.06,21.9,0.74,17.0,0,100.0-30.0
pin,SLG | ITO,PCBM-60,Undoped,Spin-coating,1,none,Undoped,Spin-coating,1.0,Undoped,Undoped,0,PEDOT:PSS,Undoped,Spin-coating,Ca | Al,110.0,Evaporation | Evaporation,0.46,10.06,0.5660000000000001,2.64,0,90.0-20.0
nip,SLG | FTO,TiO2-c,Undoped,Spray-pyrolys,1,MA,Cl,Spin-coating,1.0,Undoped,Undoped,0,Spiro-MeOTAD,Li-TFSI; TBP,Spin-coating,Ag,150.0,Evaporation,1.05,17.62,0.601,12.0,0,25; 100-30.0; 90.0
pin,SLG | ITO,C60 | BCP,Undoped,Evaporation | Evaporation,1,none,Undoped,Spin-coating,1.0,Undoped,Undoped,0,PEDOT:PSS,Undoped,Spin-coating,Ag,80.0,Evaporation,0.8959999999999999,19.17,0.802,13.78,0,100.0-5.0
nip,SLG | FTO,TiO2-c | TiO2-mp,Undoped,Spin-coating | Spin-coating,1,none,Undoped,Spin-coating,0.0,Toluene,Undoped,0,Spiro-MeOTAD,Chlorobenzol; Li-TFSI; TBP,Spin-coating,Ag,50.0,Evaporation,0.99,14.73,0.6990000000000001,10.16,0,110.0; 130.0-10.0; 5.0
nip,SLG | FTO,TiO2-c | TiO2-mp,Undoped,Spin-coating | Spin-coating,1,none,KI,Spin-coating,0.0,Toluene,Undoped,0,Spiro-MeOTAD,Chlorobenzol; Li-TFSI; TBP,Spin-coating,Ag,50.0,Evaporation,0.98,18.88,0.6609999999999999,12.26,0,110.0; 130.0-10.0; 5.0
nip,SLG | FTO,TiO2-c,TiCl4,Spin-coating,1,MA,Cl,Spin-coating,1.0,Undoped,Undoped,0,Spiro-MeOTAD,Li-TFSI; TBP,Spin-coating,Au,50.0,Evaporation,0.019,0.986,0.69,12.95,0,95.0-120.0
nip,SLG | FTO,TiO2-c,TiCl4,Spin-coating,1,MA,Cl,Spin-coating,1.0,Undoped,Undoped,0,Spiro-MeOTAD,FK102; Li-TFSI; TBP,Spin-coating,Au,50.0,Evaporation,0.02,1.014,0.72,14.67,0,95.0-120.0
nip,SLG | FTO,TiO2-c,Undoped,Spin-coating,1,none,HI,Spin-coating,1.0,Undoped,Undoped,0,Spiro-MeOTAD,Li-TFSI; TBP,Spin-coating,Au,100.0,Evaporation,0.98,21.3,0.56,11.8,0,100.0-2.0
nip,SLG | FTO,TiO2-c,Undoped,Spin-coating,1,none,NH4,Spin-coating,1.0,Undoped,Undoped,0,Spiro-MeOTAD,Li-TFSI; TBP,Spin-coating,Au,100.0,Evaporation,0.96,17.2,0.69,11.4,0,100.0-100.0
pin,SLG | ITO,PCBM-60 | LiF,Undoped,Spin-coating | Evaporation,1,none,HI,Spin-coating,1.0,Undoped,Undoped,0,PEDOT:PSS,Undoped,Spin-coating,Al,150.0,Evaporation,0.93,21.0,0.75,14.7,0,100.0-2.0
pin,SLG | ITO,PCBM-60 | LiF,Undoped,Spin-coating | Evaporation,1,none,NH4,Spin-coating,1.0,Undoped,Undoped,0,PEDOT:PSS,Undoped,Spin-coating,Al,150.0,Evaporation,0.4,17.5,0.55,3.3,0,100.0-100.0
nip,SLG | FTO,TiO2-c | TiO2-mp,TiCl4 ,Spray-pyrolys | Spin-coating,1,none,Undoped,Spin-coating,0.75,Toluene,Undoped,0,Spiro-MeOTAD,FK102; Li-TFSI; TBP,Spin-coating,Au,80.0,Evaporation,1.11,20.9,0.731,16.8,0,100.0-30.0
pin,SLG | ITO,PCBM-60 | C60 | BCP,Undoped,Spin-coating | Evaporation | Evaporation,1,MA,Cl,Spin-coating,1.0,Undoped,Undoped,0,PEDOT:PSS,Undoped,Spin-coating,Ag,100.0,Evaporation,0.9,15.2,0.536,7.3,0,100.0-90.0
pin,SLG | ITO,PCBM-60 | BCP,Undoped,Spin-coating | Spin-coating,1,MA,Cl,Spin-coating,1.0,Undoped,Undoped,0,PEDOT:PSS,Undoped,Spin-coating,Ag,100.0,Evaporation,0.94,19.68,0.695,12.88,0,80.0-120.0
nip,SLG | FTO,TiO2-c,Undoped,Spin-coating,1,MA,Cl,Spin-coating,1.0,Undoped,Undoped,0,Spiro-MeOTAD,Li-TFSI; TBP,Spin-coating,Ag,100.0,Evaporation,1.05,20.64,0.75,16.24,0,95.0-40.0
nip,SLG | FTO,TiO2-c,Undoped,Spin-coating,1,MA,Acetate; Cl,Spin-coating,1.0,Undoped,Undoped,0,Spiro-MeOTAD,Li-TFSI; TBP,Spin-coating,Au,60.0,Evaporation,0.99,22.4,0.6859999999999999,15.21,0,100.0-10.0
nip,SLG | FTO,TiO2-c | TiO2-mp, TiCl4,Spin-coating | Spin-coating,1,none,Undoped,Spin-coating,0.2,Chlorobenzene,Undoped,0,Spiro-MeOTAD,FK102; Li-TFSI; TBP,Spin-coating,Au,80.0,Evaporation,1.01,22.8,0.75,17.3,0,100.0-15.0
nip,SLG | FTO,TiO2-c | TiO2-mp,Undoped,Spray-pyrolys | Spin-coating,1,MA,Cl,Spin-coating,1.0,Undoped,Undoped,0,Spiro-MeOTAD,Li-TFSI; TBP,Spin-coating,Au,80.0,Evaporation,1.06,22.18,0.78,18.34,0,100.0-30.0
