Repository: wthappy/BO_Reverse_design

# BO_Reverse_design

Bayesian reverse design based on experimental knowledge constraints.This work takes MAPbI3 perovskite solar cells as an example.

* In the Bayesian optimization process, the initial scatter points have a certain degree of randomness (which cannot be fixed by random seeds), so different optimal parameter values may be obtained.

* For the convenience of laboratory preparation, we designed both NIP and PIN devices separately in this work. You can adjust the corresponding “experimental knowledge constraint” according to your own needs.

* "Prob_params_all.csv" is the output file for the current example.

File: data.csv (part 4 of 18)
Cell_architecture,Substrate_stack_sequence,ETL_stack_sequence,ETL_additives_compounds,ETL_deposition_procedure,Perovskite_composition_perovskite_ABC3_structure,Perovskite_composition_none_stoichiometry_components_in_excess,Perovskite_additives_compounds,Perovskite_deposition_procedure,DMF_DMSO,Perovskite_deposition_quenching_media,Perovskite_deposition_quenching_media_additives_compounds,Perovskite_deposition_solvent_annealing,HTL_stack_sequence,HTL_additives_compounds,HTL_deposition_procedure,Backcontact_stack_sequence,Backcontact_thickness_list,Backcontact_deposition_procedure,JV_default_Voc,JV_default_Jsc,JV_default_FF,JV_default_PCE,Perovskite_deposition_solvents_IPA,Perovskite_deposition_thermal_annealing
nip,SLG | FTO,TiO2-c,Undoped,CBD,1,MA,Cl,Spin-coating,1.0,Undoped,Undoped,0,Spiro-MeOTAD,Undoped,Spin-coating,Ag,100.0,Evaporation,0.918,21.29,0.532,10.4,0,95.0-40.0
nip,SLG | FTO,TiO2-c,Undoped,Spin-coating,1,MA,Cl,Spin-coating,1.0,Undoped,Undoped,0,Spiro-MeOTAD,Undoped,Spin-coating,Ag,100.0,Evaporation,1.012,20.94,0.64,13.56,0,95.0-40.0
nip,SLG | FTO,TiO2-c | TiO2-mp,Undoped,Spin-coating | Spin-coating,1,none,Undoped,Spin-coating,1.0,Undoped,Undoped,0,Spiro-MeOTAD,Li-TFSI; TBP,Spin-coating,Au,60.0,Evaporation,0.81,12.7,0.68,7.0,0,100.0-10.0
nip,SLG | FTO,TiO2-c | TiO2-mp,Undoped,Spin-coating | Spin-coating,1,none,Undoped,Spin-coating >> Spin-coating,1.0,Undoped,Undoped,0,Spiro-MeOTAD,Li-TFSI; TBP,Spin-coating,Ag,100.0,Evaporation,1.04,17.7,0.64,12.3,1,90.0-60.0
pin,SLG | ITO,PCBM-60,PF6,Spin-coating,1,none,Undoped,Spin-coating,0.9433962264150944,Diethyl ether,Undoped,0,PEDOT:PSS,Undoped,Spin-coating,Ag,100.0,Evaporation,1.02,16.93,0.6679999999999999,11.56,0,100.0-10.0
pin,SLG | ITO,PCBM-60,Undoped,Spin-coating,1,none,Undoped,Spin-coating,0.9433962264150944,Diethyl ether,Undoped,0,PEDOT:PSS,Undoped,Spin-coating,Ag,100.0,Evaporation,1.02,15.55,0.63,9.6,0,100.0-10.0
nip,SLG | FTO,TiO2-c | TiO2-mp, F127,Dipp-coating | Spin-coating,1,none,Undoped,Spin-coating >> CBD,1.0,Undoped,Undoped,0,Spiro-MeOTAD,FK209; Li-TFSI; TBP,Spin-coating,Au,60.0,Evaporation,0.93,9.5,0.62,5.5,1,100.0-30.0
nip,SLG | FTO,SnO2-np,Undoped,Spin-coating,1,none,H2O,Spin-coating,0.8,Toluene,Undoped,0,Spiro-MeOTAD,Li-TFSI; TBP,Spin-coating,Au,80.0,Evaporation,1.07,22.8,0.774,18.2,0,60; 120-5.0; 10.0
nip,SLG | FTO,SnO2-np,Undoped,Spin-coating,1,none,Undoped,Spin-coating,0.8,Toluene,Undoped,0,Spiro-MeOTAD,Li-TFSI; TBP,Spin-coating,Au,80.0,Evaporation,1.06,21.9,0.758,17.3,0,60; 120-5.0; 10.0
nip,SLG | FTO,TiO2-c,Undoped,Spin-coating,1,MAI,Cl,Spin-coating,1.0,Undoped,Undoped,0,Spiro-MeOTAD,Undoped,Spin-coating,Au,80.0,Evaporation,1.037,21.8,0.73,16.4,0,105.0-45.0
pin,SLG | ITO,PCBM-60 | LiF,Undoped,Spin-coating | Evaporation,1,none,Undoped,Spin-coating,0.7,Chlorobenzene,Undoped,0,PEDOT:PSS,Undoped,Spin-coating,Al,100.0,Evaporation,0.9,19.89,0.65,11.63,0,90.0-10.0
nip,SLG | FTO,TiO2-c,Undoped,Spin-coating,1,MAI,Hydrophosphoric acid; PbAc2,Spin-coating,1.0,Undoped,Undoped,0,Spiro-MeOTAD,Li-TFSI; TBP,Spin-coating,Ag,100.0,Evaporation,0.98,21.0,0.67,13.8,0,25; 100-10.0; 5.0
nip,SLG | FTO,TiO2-c,rGraphene oxide,Spin-coating,1,MAI,Hydrophosphoric acid; PbAc2,Spin-coating,1.0,Undoped,Undoped,0,Spiro-MeOTAD,Li-TFSI; TBP,Spin-coating,Ag,100.0,Evaporation,1.01,21.4,0.71,15.3,0,25; 100-10.0; 5.0
nip,SLG | FTO,TiO2-c,rGraphene oxide,Spin-coating,1,MAI,Hydrophosphoric acid; rGO; PbAc2,Spin-coating,1.0,Undoped,Undoped,0,Spiro-MeOTAD,Li-TFSI; TBP,Spin-coating,Ag,100.0,Evaporation,1.0,22.9,0.72,16.5,0,25; 100-10.0; 5.0
nip,SLG | FTO,TiO2-c,Undoped,ALD,1,none,Undoped,Spin-coating >> Spin-coating,1.0,Undoped,Undoped,0,Spiro-MeOTAD,Li-TFSI; TBP,Spin-coating,Ag,90.0,Evaporation,0.96,19.71,0.478,8.85,1,150.0-10.0
nip,SLG | ITO,SnO2-c,Undoped,Spin-coating,1,MAI,Undoped,Spin-coating,0.8181818181818182,2-Butanol,Undoped,1,PTAA,F4-TCNQ,Spin-coating,Ag,100.0,Evaporation,1.09,23.1,0.7190000000000001,18.7,0,100.0; 100-10.0; 15.0
nip,SLG | FTO,TiO2-c,Undoped,Spin-coating,1,MAI,Al2O3-np; Cl,Spin-coating,1.0,Undoped,Undoped,0,Spiro-MeOTAD,Li-TFSI,Spin-coating,Au,200.0,Evaporation,0.99,14.6,0.63,8.5,0,100.0-45.0
pin,SLG | FTO,PCBM-60 | BCP,Undoped,Spin-coating | Spin-coating,1,none,Undoped,Spin-coating,0.9,Toluene,Undoped,0,NiO-c,Undoped,Spin-coating,Ag,100.0,Evaporation,0.7,10.9,0.29,2.3,0,100.0-10.0
pin,SLG | ITO,PCBM-60 | BCP,Undoped,Spin-coating | Spin-coating,1,none,Undoped,Spin-coating,0.8,Chlorobenzene,Undoped,0,PEDOT:PSS,Undoped,Spin-coating,Ag,100.0,Evaporation,0.83,19.25,0.772,12.03,0,100.0-10.0
nip,SLG | FTO,TiO2-c,Undoped,Spin-coating,1,none,Undoped,Spin-coating,0.8,Chlorobenzene,Undoped,0,Spiro-MeOTAD,FK209; Li-TFSI; TBP,Spin-coating,Ag,100.0,Evaporation,1.05,22.95,0.643,17.51,0,100.0-10.0
nip,SLG | FTO,TiO2-c,Undoped,Spin-coating,1,none,Undoped,Spin-coating,0.8,Chlorobenzene,Undoped,0,Spiro-MeOTAD,FK209; Li-TFSI; TBP,Spin-coating,Ag,120.0,Evaporation,1.05,21.84,0.7040000000000001,18.32,0,100.0-10.0
nip,SLG | FTO,TiO2-c,TiCl4,Spin-coating,1,none,Undoped,Spin-coating,0.8,Chlorobenzene,Undoped,0,Spiro-MeOTAD,FK209; Li-TFSI; TBP,Spin-coating,Ag,120.0,Evaporation,1.07,22.65,0.7020000000000001,19.24,0,100.0-10.0
nip,SLG | FTO,TiO2-c | TiO2-mp,Undoped,Spin-coating | Spin-coating,1,none,Undoped,Spin-coating,0.9,Diethyl ether,Undoped,0,Spiro-MeOTAD,Undoped,Evaporation,Au,60.0,Evaporation,0.91,10.6,0.34,3.3,0,100.0-10.0
nip,SLG | FTO,TiO2-c | TiO2-mp,Undoped,Spin-coating | Spin-coating,1,none,Undoped,Spin-coating,0.9,Diethyl ether,Undoped,0,Spiro-MeOTAD,Undoped,Spin-coating,Au,60.0,Evaporation,0.779,11.4,0.5660000000000001,5.0,0,100.0-10.0
nip,SLG | FTO,TiO2-c | TiO2-mp,Undoped,Spin-coating | Spin-coating,1,none,Undoped,Spin-coating,0.9,Diethyl ether,Undoped,0,Spiro-MeOTAD,Li-TFSI; TBP,Spin-coating,Au,60.0,Evaporation,1.02,18.8,0.7290000000000001,14.9,0,100.0-10.0
pin,SLG | ITO,PCBM-60,Undoped,Spin-coating,1,none,Undoped,Spin-coating,0.9,Toluene,Undoped,0,PEDOT:PSS,Undoped,Spin-coating,Al,100.0,Evaporation,0.95,21.12,0.723,14.5,0,100.0-30.0
nip,SLG | FTO,TiO2-c | PCBM-60,Undoped,Spin-coating | Spin-coating,1,none,Undoped,Spin-coating,0.9,Diethyl ether,Undoped,0,Spiro-MeOTAD,Li-TFSI; TBP,Spin-coating,Au,70.0,Evaporation,1.01,16.21,0.584,9.57,0,100.0-2.0
nip,SLG | FTO,TiO2-c,Undoped,Spin-coating,1,none,Undoped,Spin-coating,0.9,Diethyl ether,Undoped,0,Spiro-MeOTAD,Li-TFSI; TBP,Spin-coating,Au,70.0,Evaporation,1.1,21.42,0.68,16.03,0,100.0-2.0
nip,SLG | FTO,TiO2-c,Undoped,Spin-coating,1,none,Cl,Spin-coating,1.0,Undoped,Undoped,0,Spiro-MeOTAD,Li-TFSI; TBP,Spin-coating,Au,80.0,Evaporation,0.95,18.5,0.647,11.3,0,100.0-5.0
nip,SLG | FTO,TiO2-c,Zn,Spin-coating,1,none,Cl,Spin-coating,1.0,Undoped,Undoped,0,Spiro-MeOTAD,Li-TFSI; TBP,Spin-coating,Au,80.0,Evaporation,0.93,19.3,0.657,11.8,0,100.0-5.0
pin,SLG | ITO,PCBM-60 | Bphen,Undoped,Spin-coating | Spin-coating,1,none,Cl,Spin-coating,1.0,Undoped,Undoped,0,PEDOT:PSS,Undoped,Spin-coating,Ag,100.0,Evaporation,0.95,20.17,0.732,14.02,0,105.0-40.0
pin,SLG | ITO,PCBM-60 | Bphen,Undoped,Spin-coating | Spin-coating,1,none,Cl; V2Ox,Spin-coating,1.0,Undoped,Undoped,0,PEDOT:PSS,Undoped,Spin-coating,Ag,100.0,Evaporation,0.98,21.62,0.7509999999999999,16.14,0,105.0-40.0
pin,SLG | ITO,PCBM-60 | Bphen,Undoped,Spin-coating | Spin-coating,1,MAI,Undoped,Spin-coating,0.8,Undoped,Undoped,1,PEDOT:PSS,Undoped,Spin-coating,Al,100.0,Evaporation,0.915,17.23,0.58,9.25,0,100.0-40.0
pin,SLG | ITO,PCBM-60 | Bphen,Undoped,Spin-coating | Spin-coating,1,MAI,Undoped,Spin-coating,0.8,2-Butanol,Undoped,1,PEDOT:PSS,Undoped,Spin-coating,Al,100.0,Evaporation,0.932,20.38,0.75,14.33,0,100.0-40.0
pin,SLG | ITO,PCBM-60 | Bphen,Undoped,Spin-coating | Spin-coating,1,MAI,Undoped,Spin-coating,0.8,Chlorobenzene,Undoped,1,PEDOT:PSS,Undoped,Spin-coating,Al,100.0,Evaporation,0.934,18.9,0.775,13.7,0,100.0-40.0
pin,SLG | ITO,PCBM-60 | Bphen,Undoped,Spin-coating | Spin-coating,1,MAI,Undoped,Spin-coating,0.8,Ethyl ether,Undoped,1,PEDOT:PSS,Undoped,Spin-coating,Al,100.0,Evaporation,0.942,19.54,0.768,14.15,0,100.0-40.0
nip,SLG | ITO,TiO2-c | TiO2-mp,Undoped,Spray-pyrolys | Spin-coating,1,none,Cl,Spin-coating,1.0,Undoped,Undoped,0,Spiro-MeOTAD,FK209; Li-TFSI; TBP,Spin-coating,Au,80.0,Evaporation,1.05,21.6,0.67,15.22,0,100; 120-100.0; 20.0
nip,SLG | ITO,TiO2-c | TiO2-mp,Undoped,Spray-pyrolys | Spin-coating,1,none,Undoped,Spin-coating,1.0,Toluene,Undoped,0,Spiro-MeOTAD,FK209; Li-TFSI; TBP,Spin-coating,Au,80.0,Evaporation,0.999,21.67,0.733,15.86,0,100.0-5.0
nip,SLG | ITO,TiO2-c | TiO2-mp,Undoped,Spray-pyrolys | Spin-coating,1,PbI2,Cl,Spin-coating,1.0,Toluene,Undoped,0,Spiro-MeOTAD,FK209; Li-TFSI; TBP,Spin-coating,Au,80.0,Evaporation,1.1,22.45,0.7979999999999999,19.34,0,100.0-5.0
pin,SLG | ITO,PCBM-60 | ZnO-np,Undoped,Spin-coating | Spin-coating,1,none,Cl,Spin-coating,1.0,Undoped,Undoped,0,Graphene oxide,Undoped,Spin-coating,Al,150.0,Evaporation,0.84,12.88,0.73,7.9,0,100.0-20.0
pin,SLG | ITO,PCBM-60 | ZnO-np,Undoped,Spin-coating | Spin-coating,1,none,Cl,Spin-coating,1.0,Undoped,Undoped,0,PEDOT:PSS,Undoped,Spin-coating,Al,150.0,Evaporation,0.93,15.09,0.66,9.26,0,100.0-20.0
nip,SLG | FTO,TiO2-c,Undoped,Spin-coating,1,none,PCBM-60,Spin-coating,0.9,Undoped,Undoped,0,Spiro-MeOTAD,Li-TFSI; TBP,Spin-coating,Au,80.0,Sputtering,0.815,13.79,0.598,6.73,0,65; 100-1.0; 2.0
nip,SLG | FTO,TiO2-c,Undoped,Spin-coating,1,none,Undoped,Spin-coating,0.9,Undoped,Undoped,0,Spiro-MeOTAD,Li-TFSI; TBP,Spin-coating,Au,80.0,Sputtering,0.968,21.82,0.679,14.34,0,65; 100-1.0; 2.0
nip,SLG | FTO,TiO2-c | TiO2-mp,Undoped,Spin-coating | Spin-coating,1,none,Undoped,Spin-coating,0.9,Diethyl ether,Undoped,0,Spiro-MeOTAD,Li-TFSI; TBP,Spin-coating,Ag,100.0,Evaporation,1.06,19.35,0.624,12.79,0,100.0-2.0
nip,SLG | FTO,TiO2-c | TiO2-mp,Undoped,Spin-coating | Spin-coating,1,none,N-Carbon-QDs,Spin-coating,0.9,Diethyl ether,Undoped,0,Spiro-MeOTAD,Li-TFSI; TBP,Spin-coating,Ag,100.0,Evaporation,1.08,20.66,0.7390000000000001,16.49,0,100.0-2.0
nip,SLG | FTO,TiO2-c,Undoped,Spray-pyrolys,1,MA,Cl,Spin-coating,1.0,Undoped,Undoped,0,Spiro-MeOTAD,Li-TFSI; TBP,Spin-coating,Au,80.0,Evaporation,0.93,11.0,0.5,5.3,0,95; 120-90.0; 10.0
nip,SLG | FTO,TiO2-c | TiO2-mp,Undoped,Spray-pyrolys | Spin-coating,1,MA,Cl,Spin-coating,1.0,Undoped,Undoped,0,Spiro-MeOTAD,Li-TFSI; TBP,Spin-coating,Au,80.0,Evaporation,0.8059999999999999,17.1,0.71,9.8,0,95; 120-90.0; 10.0
pin,SLG | ITO,PCBM-60 | BCP,Undoped,Spin-coating | Spin-coating,1,MA,HPA,Spin-coating,1.0,Undoped,Undoped,0,PEDOT:PSS,Undoped,Spin-coating,Ag,80.0,Evaporation,0.91,19.3,0.7809999999999999,14.5,0,100.0-5.0
nip,SLG | FTO,ZnO-c | ZnO-nw,Undoped,Spin-coating | Hydrothermal,1,none,Undoped,Spin-coating >> CBD,1.0,Undoped,Undoped,0,Spiro-MeOTAD,Li-TFSI; TBP,Spin-coating,Au,50.0,Evaporation,0.82,20.94,0.57,9.84,1,100.0-10.0
nip,SLG | FTO,ZnO-c | ZnO-nw,Undoped,Spin-coating | Hydrothermal,1,none,Cl,Spin-coating >> CBD,0.9,Undoped,Undoped,0,Spiro-MeOTAD,Li-TFSI; TBP,Spin-coating,Au,50.0,Evaporation,0.91,23.1,0.63,13.3,1,100.0-10.0
pin,SLG | ITO,PCBM-60,Undoped,Spin-coating,1,none,Undoped,Spin-coating,1.0,Toluene,Undoped,0,PEDOT:PSS,Undoped,Spin-coating,Al,130.0,Evaporation,0.86,19.3,0.5820000000000001,9.66,0,100.0-10.0
pin,SLG | ITO,PCBM-60,Undoped,Spin-coating,1,none,Undoped,Spin-coating,1.0,Toluene,Undoped,0,PEDOT:PSS,Undoped,Spin-coating,Ca | Al,130.0,Evaporation | Evaporation,0.95,24.12,0.746,17.09,0,100.0-10.0
pin,SLG | ITO,PCBM-60,Undoped,Spin-coating,1,none,Undoped,Spin-coating >> Spin-coating,1.0,Undoped,Undoped,0,NiO-c,Cu,Spin-coating,Al,100.0,Evaporation,0.9,14.7,0.506,6.46,1,100.0-20.0
pin,SLG | ITO,PCBM-60 | Bphen,Undoped,Spin-coating | Evaporation,1,none,Undoped,Spin-coating,1.0,Toluene,Undoped,0,PEDOT:PSS,Undoped,Spin-coating,Al,80.0,Evaporation,0.8,19.2,0.68,10.5,0,100.0-10.0
nip,SLG | FTO,TiO2-c | TiO2-mp,Undoped,Spray-pyrolys | Spin-coating,1,none,Undoped,Spin-coating,0.9090909090909092,Diethyl ether,Undoped,0,Spiro-MeOTAD,FK209,Spin-coating,Ag,70.0,Evaporation,1.033,21.72,0.657,14.76,0,100.0-3.0
nip,SLG | FTO,TiO2-c | TiO2-mp, Carbon-np,Spray-pyrolys | Spin-coating,1,none,Undoped,Spin-coating,0.9090909090909092,Diethyl ether,Undoped,0,Spiro-MeOTAD,FK209,Spin-coating,Ag,70.0,Evaporation,1.061,21.68,0.711,16.75,0,100.0-3.0
nip,SLG | FTO,SnO2-c,Undoped,Spin-coating,1,none,Undoped,Spin-coating,0.8,Undoped,Undoped,0,Spiro-MeOTAD,Undoped,Spin-coating,Ag,60.0,Evaporation,1.07,20.02,0.48,10.27,0,80-40.0
nip,SLG | FTO,SnO2-c,Undoped,Spin-coating,1,none,Undoped,Spin-coating >> Spin-coating,1.0,Undoped,Undoped,0,Spiro-MeOTAD,Undoped,Spin-coating,Ag,60.0,Evaporation,1.0,20.86,0.77,16.11,1,150-20.0
nip,SLG | FTO,TiO2-c | TiO2-mp,Undoped,Spray-pyrolys | Spin-coating,1,MA,Undoped,Spin-coating,0.75,Chlorobenzene,Undoped,0,Spiro-MeOTAD,Undoped,Spin-coating,Au,100.0,Evaporation,0.99,20.83,0.64,13.2,0,100.0-30.0
pin,SLG | ITO,PCBM-60 | BCP,Undoped,Spin-coating | Spin-coating,1,none,Undoped,Spin-coating,0.9,Undoped,Undoped,0,PEDOT:PSS,Undoped,Spin-coating,Ag,100.0,Evaporation,0.951,19.22,0.654,11.54,0,100.0-10.0
pin,SLG | ITO,C60 | BCP,Undoped,Evaporation | Evaporation,1,none,Undoped,Spin-coating,0.9285714285714286,Toluene,Undoped,1,PEDOT:PSS,Undoped,Spin-coating,Ag,80.0,Evaporation,0.84,21.07,0.725,12.83,0,100.0-10.0
pin,SLG | ITO,C60 | BCP,Undoped,Evaporation | Evaporation,1,none,Undoped,Spin-coating,0.9285714285714286,Toluene,Undoped,1,PolyTPD,Undoped,Spin-coating,Ag,80.0,Evaporation,1.04,23.18,0.75,18.08,0,100.0-10.0
nip,SLG | FTO,TiO2-c | TiO2-mp,Undoped,Spin-coating | Spin-coating,1,none,Undoped,Spin-coating >> Spin-coating,0.7,Undoped,Undoped,0,Spiro-MeOTAD,Li-TFSI; TBP,Spin-coating,Ag,100.0,Evaporation,1.02,21.75,0.67,14.86,1,100.0-30.0
nip,SLG | FTO,TiO2-c | TiO2-mp,Undoped,Spin-coating | Spin-coating,1,none,TMA,Spin-coating >> Spin-coating,0.7,Undoped,Undoped,0,Spiro-MeOTAD,Li-TFSI; TBP,Spin-coating,Ag,100.0,Evaporation,1.03,22.98,0.69,16.33,1,100.0-30.0
nip,SLG | FTO,SnO2-c,Undoped,Spin-coating,1,none,Undoped,Spin-coating,0.9,Diethyl ether,Undoped,0,Spiro-MeOTAD,Li-TFSI; TBP,Spin-coating,Au,100.0,Evaporation,1.084,21.98,0.462,14.52,0,100.0-3.0
nip,SLG | FTO,SnO2-c,Li,Spin-coating,1,none,Undoped,Spin-coating,0.9,Diethyl ether,Undoped,0,Spiro-MeOTAD,Li-TFSI; TBP,Spin-coating,Au,100.0,Evaporation,1.106,23.27,0.7020000000000001,17.55,0,100.0-3.0
nip,SLG | FTO,TiO2-c | TiO2-mp,Undoped,Spin-coating | Spin-coating,1,none,Undoped,Spin-coating >> CBD,1.0,Undoped,Undoped,0,Spiro-MeOTAD,Li-TFSI; TBP,Spin-coating,Ag,70.0,Evaporation,1.02,21.02,0.682,14.62,1,100.0-30.0
pin,SLG | ITO,C60 | BCP,Undoped,Evaporation | Evaporation,1,none,Cl,Spin-coating,1.0,Chlorobenzene,Undoped,0,PEDOT:PSS,Undoped,Spin-coating,Ag,100.0,Evaporation,0.88,21.6,0.758,14.4,0,80-10.0
pin,SLG | ITO,C60 | BCP,Undoped,Evaporation | Evaporation,1,none,Cl,Spin-coating,1.0,Chlorobenzene,Undoped,0,PEDOT:PSS,NH3,Spin-coating,Ag,100.0,Evaporation,0.92,21.7,0.7609999999999999,15.2,0,80-10.0
nip,SLG | FTO,TiO2-c,Undoped,Spin-coating,1,MA,Cl,Spin-coating,1.0,Undoped,Undoped,0,Spiro-MeOTAD,Li-TFSI; TBP,Spin-coating,Ag,80.0,Evaporation,0.98,18.7,0.64,11.8,0,90; 120-180.0; 17.0
nip,SLG | FTO,TiO2-c,Undoped,Spin-coating,1,MA,Al; Cl,Spin-coating,1.0,Undoped,Undoped,0,Spiro-MeOTAD,Li-TFSI; TBP,Spin-coating,Ag,80.0,Evaporation,1.01,18.6,0.72,13.6,0,90; 120-180.0; 17.0
pin,SLG | ITO,PCBM-60 | BCP,Undoped,Spin-coating | Spin-coating,1,none,Undoped,Spin-coating >> CBD,1.0,Undoped,Undoped,1,PTAA,Undoped,Spin-coating,Ag,100.0,Evaporation,1.04,18.73,0.775,15.2,1,100.0-10.0
pin,SLG | ITO,PCBM-60 | BCP,Undoped,Spin-coating | Spin-coating,1,none,NH4,Spin-coating >> CBD,1.0,Undoped,Undoped,1,PTAA,Undoped,Spin-coating,Ag,100.0,Evaporation,1.04,19.84,0.778,16.1,1,100.0-10.0
nip,SLG | ITO,PCBM-60,Undoped,Spin-coating,1,MA,Cl,Spin-coating,1.0,Undoped,Undoped,0,PEDOT:PSS,Undoped,Spin-coating,Ag,100.0,E-beam evaporation,0.799,14.9,0.77,9.17,0,100.0-180.0
nip,SLG | FTO,TiO2-c | TiO2-mp,Undoped,CBD | Spin-coating,1,none,Undoped,Spin-coating >> CBD,1.0,Undoped,Undoped,0,Spiro-MeOTAD,Li-TFSI; TBP,Spin-coating,Au,80.0,Evaporation,0.912,19.68,0.588,10.55,1,100.0-30.0
nip,SLG | FTO,TiO2-c,Undoped,CBD,1,none,Undoped,Spin-coating >> CBD,1.0,Undoped,Undoped,0,Spiro-MeOTAD,Li-TFSI; TBP,Spin-coating,Au,80.0,Magnetron sputtering,0.95,10.8,0.49,5.0,1,60-30.0
nip,SLG | FTO,TiO2-c,Undoped,CBD,1,none,Undoped,Spin-coating >> CBD,1.0,Undoped,Undoped,0,Spiro-MeOTAD,Li-TFSI; TBP,Spin-coating,Au,80.0,Magnetron sputtering,1.05,17.9,0.77,14.5,1,100.0-30.0
nip,SLG | FTO,TiO2-c,Undoped,CBD,1,none,Undoped,Spin-coating >> CBD,1.0,Undoped,Undoped,0,Spiro-MeOTAD,Li-TFSI; TBP,Spin-coating,Au,80.0,Magnetron sputtering,1.03,20.6,0.7,14.9,1,130-30.0
nip,SLG | FTO,TiO2-c,Undoped,CBD,1,none,Undoped,Spin-coating >> CBD,1.0,Undoped,Undoped,0,Spiro-MeOTAD,Li-TFSI; TBP,Spin-coating,Au,80.0,Magnetron sputtering,1.02,20.8,0.75,16.0,1,160-30.0
nip,SLG | FTO,TiO2-c,Undoped,CBD,1,none,Undoped,Spin-coating >> CBD,1.0,Undoped,Undoped,0,Spiro-MeOTAD,Li-TFSI; TBP,Spin-coating,Au,80.0,Magnetron sputtering,1.05,22.2,0.75,17.5,1,150-30.0
nip,SLG | FTO,TiO2-c,Fe,Spin-coating,1,none,Undoped,Spin-coating,0.7,Chlorobenzene,Undoped,0,Spiro-MeOTAD,Li-TFSI; TBP,Spin-coating,Au,70.0,Evaporation,0.92,22.44,0.68,14.04,0,100.0-10.0
nip,SLG | FTO,TiO2-c | PCBM-60,Undoped,Spin-coating | Spin-coating,1,none,Undoped,Spin-coating,0.7,Chlorobenzene,Undoped,0,Spiro-MeOTAD,Li-TFSI; TBP,Spin-coating,Au,70.0,Evaporation,0.93,20.01,0.7,13.0,0,100.0-10.0
nip,SLG | FTO,TiO2-c,Undoped,Spin-coating,1,none,Undoped,Spin-coating,0.7,Chlorobenzene,Undoped,0,Spiro-MeOTAD,Li-TFSI; TBP,Spin-coating,Au,70.0,Evaporation,0.96,18.57,0.62,11.05,0,100.0-10.0
nip,SLG | FTO,TiO2-c | TiO2-mp,Undoped,Spin-coating | Spin-coating,1,none,Undoped,Spin-coating,0.9,Diethyl ether,Undoped,0,Spiro-MeOTAD,Li-TFSI; TBP,Spin-coating,Au,80.0,Evaporation,1.09,19.54,0.7390000000000001,16.01,0,100.0-5.0
nip,SLG | FTO,TiO2-c,Undoped,Spray-pyrolys,1,MA,Cl,Spin-coating,1.0,Undoped,Undoped,0,Spiro-MeOTAD,Li-TFSI; SpiroTFSI2; TBP,Spin-coating,Au,50.0,Evaporation,0.172,1.2,0.048,0.01,0,100.0-0.0
nip,SLG | FTO,TiO2-c,Undoped,Spray-pyrolys,1,MA,Cl,Spin-coating,1.0,Undoped,Undoped,0,Spiro-MeOTAD,Li-TFSI; SpiroTFSI2; TBP,Spin-coating,Au,50.0,Evaporation,0.276,3.0,0.363,0.3,0,100.0-20.0
nip,SLG | FTO,TiO2-c,Undoped,Spray-pyrolys,1,MA,Cl,Spin-coating,1.0,Undoped,Undoped,0,Spiro-MeOTAD,Li-TFSI; SpiroTFSI2; TBP,Spin-coating,Au,50.0,Evaporation,0.63,14.9,0.478,4.49,0,100.0-40.0
nip,SLG | FTO,TiO2-c,Undoped,Spray-pyrolys,1,MA,Cl,Spin-coating,1.0,Undoped,Undoped,0,Spiro-MeOTAD,Li-TFSI; SpiroTFSI2; TBP,Spin-coating,Au,50.0,Evaporation,0.7140000000000001,11.3,0.5660000000000001,4.54,0,100.0-60.0
nip,SLG | FTO,TiO2-c,Undoped,Spin-coating,1,none,Undoped,Spin-coating,1.0,Undoped,Undoped,0,P3HT,Undoped,Spin-coating,Ag,100.0,Evaporation,0.66,12.56,0.36,3.0,0,100.0-90.0
nip,SLG | FTO,TiO2-c | TiO2-mp,Undoped,CBD | Spin-coating,1,none,Undoped,Spin-coating >> CBD,1.0,Undoped,Undoped,0,Spiro-MeOTAD,FK102; Li-TFSI; TBP,Spin-coating,Au,90.0,Evaporation,1.02,20.59,0.62,13.81,1,100.0-30.0
nip,SLG | FTO,TiO2-c | TiO2-mp,Undoped,CBD | Spin-coating,1,none,Cl,Spin-coating >> CBD,1.0,Undoped,Undoped,0,Spiro-MeOTAD,FK102; Li-TFSI; TBP,Spin-coating,Au,90.0,Evaporation,1.03,18.5,0.73,13.91,1,100.0-30.0
pin,SLG | ITO,PCBM-60 | LiF,Undoped,Spin-coating | Evaporation,1,MA,Cl,Spin-coating,1.0,Undoped,Undoped,0,PEDOT:PSS,Undoped,Spin-coating,Al,80.0,Evaporation,0.98,20.26,0.562,11.17,0,100.0-70.0
pin,SLG | ITO,PCBM-60 | LiF,Undoped,Spin-coating | Evaporation,1,MA,Cl; PEI,Spin-coating,1.0,Undoped,Undoped,0,PEDOT:PSS,Undoped,Spin-coating,Al,80.0,Evaporation,0.93,21.99,0.631,13.02,0,100.0-70.0
pin,SLG | ITO,PCBM-60,Undoped,Spin-coating,1,none,Undoped,Spin-coating >> Spin-coating,1.0,Undoped,Undoped,0,PEDOT:PSS,Undoped,Spin-coating,Ca | Al,115.0,Evaporation | Evaporation,0.94,15.62,0.72,10.5,1,100.0-120.0
pin,SLG | ITO,PCBM-60,Undoped,Spin-coating,1,none,H2O,Spin-coating >> Spin-coating,1.0,Undoped,Undoped,0,PEDOT:PSS,Undoped,Spin-coating,Ca | Al,115.0,Evaporation | Evaporation,0.83,14.36,0.77,6.8,1,100.0-120.0
nip,SLG | ITO,TiO2-c | TiO2-mp,Undoped,Spin-coating | Spin-coating,1,none,Undoped,Spin-coating >> CBD,1.0,Undoped,Undoped,0,P3HT,Li-TFSI; TBP,Spin-coating,Au,70.0,Evaporation,0.83,11.98,0.39,4.23,1,100.0-15.0
nip,SLG | ITO,TiO2-c | TiO2-mp,Undoped,Spin-coating | Spin-coating,1,none,Undoped,Spin-coating,1.0,Undoped,Undoped,0,P3HT,Li-TFSI; TBP,Spin-coating,Au,70.0,Evaporation,0.68,6.38,0.41,1.9,0,100.0-30.0
nip,SLG | ITO,TiO2-c | TiO2-mp,Undoped,Spin-coating | Spin-coating,1,none,Undoped,Spin-coating >> CBD,1.0,Undoped,Undoped,0,Spiro-MeOTAD,Li-TFSI; TBP,Spin-coating,Au,70.0,Evaporation,0.85,24.2,0.51,10.32,1,100.0-15.0
nip,SLG | ITO,TiO2-c | TiO2-mp,Undoped,Spin-coating | Spin-coating,1,none,Undoped,Spin-coating,1.0,Undoped,Undoped,0,Spiro-MeOTAD,Li-TFSI; TBP,Spin-coating,Au,70.0,Evaporation,0.84,13.6,0.46,5.19,0,100.0-30.0
nip,SLG | ITO,ZnO-c | ZnO-nw,Undoped,Spin-coating | Hydrothermal,1,none,Undoped,Spin-coating,1.0,Chlorobenzene,Undoped,0,Spiro-MeOTAD,Li-TFSI; TBP,Spin-coating,Ag,70.0,Evaporation,1.07,18.04,0.5589999999999999,10.79,0,70-20.0
nip,SLG | ITO,ZnO-c | ZnO-nw, I,Spin-coating | Hydrothermal,1,none,Undoped,Spin-coating,1.0,Chlorobenzene,Undoped,0,Spiro-MeOTAD,Li-TFSI; TBP,Spin-coating,Ag,70.0,Evaporation,1.13,22.42,0.72,18.24,0,70-20.0
nip,SLG | FTO,TiO2-c | TiO2-mp,Undoped,Spin-coating | Spin-coating,1,none,Undoped,Spin-coating,0.7,Toluene,Undoped,0,Spiro-MeOTAD,Li-TFSI; TBP,Spin-coating,Au,100.0,Evaporation,1.08,20.89,0.6679999999999999,14.68,0,100.0-30.0
nip,SLG | FTO,TiO2-c | TiO2-mp,Undoped,Spin-coating | Spin-coating,1,none,Undoped,Spin-coating >> CBD,1.0,Undoped,Undoped,0,P3HT,Li-TFSI; TBP,Spin-coating,Au,80.0,Evaporation,0.89,18.55,0.52,8.62,1,100.0-5.0
nip,SLG | FTO,TiO2-c | TiO2-mp,Undoped,Spin-coating | Spin-coating,1,none,Undoped,Spin-coating >> CBD,1.0,Undoped,Undoped,0,Spiro-MeOTAD,Li-TFSI; TBP,Spin-coating,Au,80.0,Evaporation,0.99,24.0,0.52,12.0,1,100.0-5.0
nip,SLG | FTO,TiO2-c | TiO2-mp,Undoped,Spray-pyrolys | Spin-coating,1,none,Undoped,Spin-coating,0.8333333333333334,Chlorobenzene,Undoped,0,Spiro-MeOTAD,Undoped,Spin-coating,Ag,100.0,Evaporation,1.08,20.74,0.71,15.9,0,100.0-10.0
pin,SLG | FTO,PCBM-60 | BCP,Undoped,Spin-coating | Spin-coating,1,none,Undoped,Doctor blading,1.0,Undoped,Undoped,0,PEDOT:PSS,Undoped,Spin-coating,Ag,120.0,Evaporation,0.872,17.221,0.73,10.98,0,90.0-15.0
pin,SLG | FTO,PCBM-60 | BCP,Undoped,Spin-coating | Spin-coating,1,none,Undoped,Doctor blading,0.85,Undoped,Undoped,0,PEDOT:PSS,Undoped,Spin-coating,Ag,120.0,Evaporation,0.908,19.98,0.76,13.83,0,90.0-15.0
pin,SLG | FTO,PCBM-60 | BCP,Undoped,Spin-coating | Spin-coating,1,none,Undoped,Doctor blading,0.7,Undoped,Undoped,0,PEDOT:PSS,Undoped,Spin-coating,Ag,120.0,Evaporation,0.902,19.25,0.75,13.03,0,90.0-15.0
pin,SLG | FTO,PCBM-60 | BCP,Undoped,Spin-coating | Spin-coating,1,none,Undoped,Doctor blading,0.55,Undoped,Undoped,0,PEDOT:PSS,Undoped,Spin-coating,Ag,120.0,Evaporation,0.871,19.34,0.73,12.36,0,90.0-15.0
pin,SLG | FTO,PCBM-60 | BCP,Undoped,Spin-coating | Spin-coating,1,none,Undoped,Doctor blading,0.85,Undoped,Undoped,0,NiO-c,Undoped,Spin-coating,Ag,120.0,Evaporation,1.113,20.031,0.688,15.34,0,90.0-15.0
pin,SLG | FTO,PCBM-60 | BCP,Undoped,Spin-coating | Spin-coating,1,none,Undoped,Spin-coating >> CBD,1.0,Undoped,Undoped,0,NiO-np,Undoped,Spin-coating,Au,100.0,Evaporation,0.7040000000000001,13.64,0.63,6.04,1,100.0-20.0
pin,SLG | FTO,PCBM-60 | BCP,Undoped,Spin-coating | Spin-coating,1,none,Undoped,Spin-coating >> CBD,1.0,Undoped,Undoped,0,PEDOT:PSS,Undoped,Spin-coating,Au,100.0,Evaporation,0.613,8.25,0.5329999999999999,2.7,1,100.0-20.0
nip,SLG | FTO,TiO2-c | TiO2-mp,Undoped,Spin-coating | Spin-coating,1,none,Cl,Spin-coating,1.0,Undoped,Undoped,0,P3HT,Undoped,Spin-coating,Au,80.0,Evaporation,0.85,18.74,0.63,9.98,0,100.0-30.0
nip,SLG | FTO,TiO2-c | TiO2-mp,Undoped,Spin-coating | Spin-coating,1,none,Undoped,Spin-coating,1.0,Chlorobenzene,Undoped,0,Spiro-MeOTAD,Li-TFSI; TBP,Spin-coating,Au,80.0,Evaporation,0.98,19.95,0.72,14.08,0,100.0-10.0
nip,SLG | FTO,TiO2-c | TiO2-mp,Undoped,Spin-coating | Spin-coating,1,none,4-MSA,Spin-coating,1.0,Chlorobenzene,Undoped,0,Spiro-MeOTAD,Li-TFSI; TBP,Spin-coating,Au,80.0,Evaporation,1.01,18.38,0.68,12.62,0,100.0-10.0
nip,SLG | FTO,TiO2-c,Undoped,Spin-coating,1,none,Undoped,Spin-coating,0.8849557522123894,Chlorobenzene,Undoped,0,Spiro-MeOTAD,Undoped,Spin-coating,Au,80.0,Evaporation,1.11,25.25,0.745,20.78,0,130.0-10.0
pin,SLG | ITO,PCBM-60 | BCP,Undoped,Spin-coating | Spin-coating,1,none,Undoped,Spin-coating,1.0,Undoped,Undoped,0,PEDOT:PSS,Undoped,Spin-coating,Ag,100.0,Evaporation,1.08,21.9,0.768,18.2,0,95.0-10.0
pin,SLG | ITO,PCBM-60 | BCP,Undoped,Spin-coating | Spin-coating,1,none,Undoped,Spin-coating,0.9,Diethyl ether,Undoped,0,NiO-c,Undoped,Spin-coating,Ag,100.0,Evaporation,0.95,20.18,0.679,13.08,0,50; 100-2.0; 10.0
nip,SLG | FTO,TiO2-c,TiCl4,Spin-coating,1,none,Undoped,Spin-coating,0.7,Chlorobenzene,Undoped,0,Spiro-MeOTAD,Li-TFSI; TBP,Spin-coating,Ag,100.0,Evaporation,1.086,22.2,0.721,18.47,0,70; 100-4.0; 20.0
nip,SLG | FTO,TiO2-c,Undoped,Spin-coating,1,none,Undoped,Spin-coating,0.7,Chlorobenzene,Undoped,0,Spiro-MeOTAD,Li-TFSI; TBP,Spin-coating,Ag,100.0,Evaporation,1.09,20.68,0.6509999999999999,14.7,0,70; 100-4.0; 20.0
nip,SLG | ITO,TiO2-c,Undoped,Spin-coating,1,none,Cl,Spin-coating,1.0,Undoped,Undoped,0,Spiro-MeOTAD,Li-TFSI; TBP,Spin-coating,Ag,100.0,Evaporation,1.04,19.9,0.609,12.6,0,100.0-70.0
nip,SLG | FTO,TiO2-c,Undoped,Spin-coating,1,none,Undoped,Spin-coating >> Spin-coating,1.0,Undoped,Undoped,0,Spiro-MeOTAD,FK102; Li-TFSI; TBP,Spin-coating,Au,60.0,Evaporation,0.99,21.97,0.6509999999999999,14.16,1,175.0-1.0
nip,SLG | FTO,TiO2-c,Undoped,Spin-coating,1,none,Undoped,Spin-coating >> Spin-coating,1.0,Undoped,Undoped,0,Spiro-MeOTAD,FK102; Li-TFSI; TBP,Spin-coating,Au,60.0,Evaporation,0.97,20.05,0.635,9.07,1,100.0-20.0
nip,SLG | FTO,TiO2-c,Undoped,Spin-coating,1,none,Undoped,Spin-coating,0.8849557522123894,Diethyl ether,Undoped,0,Spiro-MeOTAD,Li-TFSI; TBP,Spin-coating,Au,60.0,Evaporation,0.954,20.77,0.619,12.27,0,60; 100-1.0; 5.0
nip,SLG | FTO,TiO2-c,Undoped,CBD,1,none,Undoped,Spin-coating,0.9,Toluene,Undoped,0,Spiro-MeOTAD,Li-TFSI; TBP,Spin-coating,Au,100.0,Evaporation,1.053,22.9,0.755,18.2,0,100.0-20.0
nip,SLG | FTO,SnO2-np,Undoped,Spin-coating,1,none,MAAc,Spin-coating,0.8,Undoped,Undoped,0,Spiro-MeOTAD,Li-TFSI; TBP,Spin-coating,Au,80.0,Evaporation,1.02,21.21,0.73,15.76,0,100.0-5.0
nip,SLG | FTO,TiO2-c,Undoped,Spin-coating,1,MAI,HI,Spin-coating,1.0,Undoped,Undoped,0,Spiro-MeOTAD,Li-TFSI; TBP,Spin-coating,Ag,100.0,Evaporation,1.098,23.73,0.56,14.59,0,100.0-30.0
nip,SLG | FTO,TiO2-c,Undoped,Spin-coating,1,none,HI,Spin-coating,1.0,Undoped,Undoped,0,Spiro-MeOTAD,Li-TFSI; TBP,Spin-coating,Ag,100.0,Evaporation,1.079,23.84,0.75,19.29,0,100.0-30.0
nip,SLG | FTO,TiO2-c,Undoped,Spin-coating,1,PbI2,HI,Spin-coating,1.0,Undoped,Undoped,0,Spiro-MeOTAD,Li-TFSI; TBP,Spin-coating,Ag,100.0,Evaporation,1.068,23.35,0.7,17.46,0,100.0-30.0
pin,SLG | ITO,PCBM-60,Undoped,Spin-coating,1,none,Undoped,Spin-coating >> Spin-coating,0.92,Undoped,Undoped,0,PEDOT:PSS,Undoped,Spin-coating,Ag,120.0,Evaporation,1.01,19.2,0.6729999999999999,13.0,1,100.0-10.0
nip,SLG | FTO,TiO2-c,Undoped,Spin-coating,1,none,Undoped,Spin-coating,1.0,Chlorobenzene,Undoped,0,Spiro-MeOTAD,Li-TFSI; TBP,Spin-coating,Au,40.0,Evaporation,1.05,18.16,0.68,12.9,0,100.0-10.0
nip,SLG | FTO,TiO2-c,Undoped,Spin-coating,1,none,Undoped,Spin-coating,1.0,Chlorobenzene,Undoped,1,Spiro-MeOTAD,Li-TFSI; TBP,Spin-coating,Au,40.0,Evaporation,0.95,11.42,0.77,8.39,0,100.0-10.0
pin,SLG | ITO,PCBM-60 | Bphen,Undoped,Spin-coating | Spin-coating,1,none,Undoped,Spin-coating,1.0,Undoped,Undoped,0,PEDOT:PSS,Undoped,Spin-coating,Ag,100.0,Evaporation,0.92,20.49,0.71,13.98,0,100.0-100.0
pin,SLG | ITO,PCBM-60,Undoped,Spin-coating,1,none,Undoped,Spin-coating,1.0,Undoped,Undoped,0,PEDOT:PSS,Undoped,Spin-coating,Ag,100.0,Evaporation,0.86,19.26,0.64,11.08,0,100.0-100.0
pin,SLG | FTO,PCBM-60,Undoped,Spin-coating,1,none,Cl; HI,Spin-coating,1.0,Undoped,Undoped,0,PEDOT:PSS,Undoped,Spin-coating,Al,100.0,Evaporation,0.95,8.45,0.612,4.88,0,90.0-120.0
nip,SLG | FTO,TiO2-c | TiO2-mp,Undoped,Spin-coating | Spin-coating,1,none,Cl,Spin-coating,1.0,Undoped,Undoped,0,Spiro-MeOTAD,Li-TFSI; TBP,Spin-coating,Au,100.0,Evaporation,0.92,19.5,0.735,13.2,0,100.0-75.0
nip,SLG | FTO,TiO2-c,Undoped,Spin-coating,1,none,Cl,Spin-coating,1.0,Undoped,Undoped,0,Spiro-MeOTAD,Li-TFSI; TBP,Spin-coating,Au,100.0,Evaporation,1.02,19.9,0.675,13.7,0,100.0-5.0
nip,SLG | FTO,TiO2-c,Undoped,Spin-coating,1,none,Undoped,Spin-coating >> Spin-coating,1.0,Undoped,Undoped,0,Spiro-MeOTAD,Li-TFSI; TBP,Spin-coating,MoO3 | Ag,210.0,Evaporation | Evaporation,1.04,18.4,0.71,13.51,1,90.0-30.0
nip,SLG | FTO,TiO2-c | TiO2-mp,Undoped,Spray-pyrolys | Spin-coating,1,none,Undoped,Spin-coating >> CBD,1.0,Undoped,Undoped,0,Spiro-MeOTAD,Li-TFSI; TBP,Spin-coating,Au,65.0,Evaporation,0.87,0.38,0.18,0.06,1,70.0-30.0
nip,SLG | ITO,TiO2-c,Undoped,E-beam evaporation,1,none,Cl,Slot-die coating,0.8,Undoped,Undoped,0,Spiro-MeOTAD,FK209; Li-TFSI; TBP,Spin-coating,Au,100.0,Evaporation,,,,14.2,0,100.0-60.0
nip,SLG | FTO,TiO2-c | TiO2-mp,Undoped,Spray-pyrolys | Spin-coating,1,none,Undoped,Spin-coating >> CBD,1.0,Undoped,Undoped,0,CuSCN,Undoped,Doctor blading,Au,50.0,Evaporation,1.102,19.7,0.62,12.4,1,70.0-30.0
pin,SLG | ITO,PCBM-60 | BCP,Undoped,Spin-coating | Evaporation,1,none,Undoped,Spin-coating,0.9,Undoped,Undoped,0,PTAA,Undoped,Spin-coating,Au,100.0,Evaporation,1.03,23.11,0.765,18.16,0,100.0-10.0
nip,SLG | FTO,TiO2-c | TiO2-mp, Li-TFSI,Spray-pyrolys | Spin-coating,1,none,Undoped,Spin-coating,0.9,Diethyl ether,Undoped,0,Spiro-MeOTAD,Li-TFSI; TBP,Spin-coating,Au,60.0,Evaporation,1.055,19.35,0.73,15.04,0,100.0-10.0
nip,SLG | FTO,TiO2-c | TiO2-mp,Undoped,Spray-pyrolys | Spin-coating,1,none,Undoped,Spin-coating,0.9,Diethyl ether,Undoped,0,Spiro-MeOTAD,Li-TFSI; TBP,Spin-coating,Au,60.0,Evaporation,1.006,20.06,0.725,14.63,0,100.0-10.0
nip,SLG | FTO,TiO2-c,Undoped,Spin-coating,1,none,Cl,Spin-coating,1.0,Undoped,Undoped,0,Spiro-MeOTAD,Li-TFSI; TBP,Spin-coating,Au,80.0,Evaporation,0.96,22.47,0.579,12.5,0,100.0-90.0
nip,SLG | FTO,TiO2-c,Undoped,Spin-coating,1,none,Cl; PCBM-60,Spin-coating,1.0,Undoped,Undoped,0,Spiro-MeOTAD,Li-TFSI; TBP,Spin-coating,Au,80.0,Evaporation,1.07,22.88,0.58,14.2,0,100.0-90.0
nip,SLG | FTO,TiO2-c,Undoped,Spin-coating,1,none,PEG; Cl,Spin-coating,1.0,Undoped,Undoped,0,Spiro-MeOTAD,Li-TFSI; TBP,Spin-coating,Au,80.0,Evaporation,1.05,22.92,0.6579999999999999,16.3,0,100.0-90.0
nip,SLG | FTO,TiO2-c,Undoped,Spin-coating,1,none,Cl; PCBM-60; PEG,Spin-coating,1.0,Undoped,Undoped,0,Spiro-MeOTAD,Li-TFSI; TBP,Spin-coating,Au,80.0,Evaporation,1.1,23.03,0.6729999999999999,17.1,0,100.0-90.0
pin,SLG | ITO,PCBM-60 | Bphen,Undoped,Spin-coating | Evaporation,1,none,Undoped,Spin-coating,1.0,Chlorobenzene,Undoped,0,PEDOT:PSS,Undoped,Spin-coating,Ag,100.0,Evaporation,0.89,16.54,0.698,10.24,0,100.0-60.0
pin,SLG | ITO,PCBM-60 | Bphen,Undoped,Spin-coating | Evaporation,1,none,Undoped,Spin-coating,1.0,Chlorobenzene,Undoped,0,PEDOT:PSS,Carbon-nano onions,Spin-coating,Ag,100.0,Evaporation,0.92,20.09,0.72,13.11,0,100.0-60.0
pin,SLG | ITO,PCBM-60 | Bphen,Undoped,Spin-coating | Evaporation,1,none,Undoped,Spin-coating,1.0,Chlorobenzene,Undoped,0,PEDOT:PSS,ox-Carbon-nano onions,Spin-coating,Ag,100.0,Evaporation,0.94,20.53,0.75,14.48,0,100.0-60.0
nip,SLG | FTO,TiO2-c | TiO2-mp,Undoped,Spin-coating | Spin-coating,1,none,Undoped,Spin-coating,0.9,Diethyl ether,Undoped,0,Spiro-MeOTAD,Li-TFSI; TBP,Spin-coating,Au,80.0,Evaporation,1.009,19.71,0.591,11.75,0,65; 100-1.0; 2.0
nip,SLG | FTO,TiO2-c | TiO2-mp,Undoped,Spin-coating | Spin-coating,1,none,Undoped,Spin-coating,0.9,Diethyl ether,Undoped,0,Spiro-MeOTAD,Li-TFSI; TBP,Spin-coating,Au,70.0,Evaporation,1.05,18.44,0.7040000000000001,13.7,0,50; 100-3.0; 10.0
nip,SLG | ITO,SnO2-np,Undoped,Spin-coating,1,none,Undoped,Spin-coating,0.9345794392523364,Vacuum,Undoped,0,Spiro-MeOTAD,Li-TFSI; TBP,Spin-coating,Ag,100.0,Evaporation,0.99,20.76,0.73,15.1,0,100.0-10.0
nip,SLG | FTO,TiO2-c | TiO2-mp,Undoped,Spray-pyrolys | Spin-coating,1,none,Undoped,Spin-coating >> CBD,1.0,Undoped,Undoped,0,Spiro-MeOTAD,Li-TFSI; TBP,Spin-coating,Au,100.0,Evaporation,0.98,17.0,0.62,10.2,1,80.0-5.0
nip,SLG | FTO,TiO2-c | TiO2-mp, Graphene,Spray-pyrolys | Spin-coating,1,none,Undoped,Spin-coating >> CBD,1.0,Undoped,Undoped,0,Spiro-MeOTAD,Li-TFSI; TBP,Spin-coating,Au,100.0,Evaporation,1.04,17.5,0.63,11.5,1,80.0-5.0
nip,SLG | FTO,TiO2-c,Undoped,Spin-coating,1,none,Cl,Spin-coating,0.0,Undoped,Undoped,0,Spiro-MeOTAD,Li-TFSI; TBP,Spin-coating,Au,80.0,Evaporation,0.77,7.8,0.59,3.7,0,130.0-20.0
nip,SLG | ITO,SnO2-c,Undoped,Spin-coating,1,none,Undoped,Spin-coating,1.0,Diethyl ether,Undoped,0,Spiro-MeOTAD,Li-TFSI; TBP,Spin-coating,Au,100.0,Evaporation,1.083,22.14,0.698,16.77,0,100.0-5.0
nip,SLG | ITO,SnO2-c,Undoped,Spin-coating,1,none,EtOH; MA,Spin-coating,1.0,Diethyl ether,Undoped,0,Spiro-MeOTAD,Li-TFSI; TBP,Spin-coating,Au,100.0,Evaporation,1.107,22.63,0.732,18.44,0,100.0-5.0
nip,SLG | ITO,SnO2-c,Undoped,Spin-coating,1,none,EtOH,Spin-coating,1.0,Diethyl ether,Undoped,0,Spiro-MeOTAD,Li-TFSI; TBP,Spin-coating,Au,100.0,Evaporation,1.092,22.31,0.741,18.04,0,100.0-5.0
nip,SLG | ITO,SnO2-c,Undoped,Spin-coating,1,none,Undoped,Spin-coating,1.0,Chlorobenzene,Undoped,0,Spiro-MeOTAD,Li-TFSI; TBP,Spin-coating,Au,100.0,Evaporation,1.119,22.51,0.747,18.82,0,100.0-5.0
nip,SLG | ITO,SnO2-c,Undoped,Spin-coating,1,none,EtOH; MA,Spin-coating,1.0,Chlorobenzene,Undoped,0,Spiro-MeOTAD,Li-TFSI; TBP,Spin-coating,Au,100.0,Evaporation,1.093,22.98,0.6990000000000001,17.54,0,100.0-5.0
nip,SLG | FTO,TiO2-c | TiO2-mp,Undoped,Spin-coating | Spin-coating,1,none,Undoped,Spin-coating >> Spin-coating,1.0,Undoped,Undoped,0,Spiro-MeOTAD,Li-TFSI; TBP,Spin-coating,Au,80.0,Evaporation,0.94,17.5,0.649,10.7,1,100.0-60.0
nip,SLG | FTO,TiO2-c | TiO2-mp,Undoped,Spray-pyrolys | Spin-coating,1,none,Cl,Spin-coating,1.0,Undoped,Undoped,0,P3HT,Li-TFSI; TBP,Spin-coating,Au,100.0,Evaporation,0.93,12.0,0.58,6.6,0,120.0-60.0
nip,SLG | FTO,TiO2-c | TiO2-mp,Undoped,Spray-pyrolys | Spin-coating,1,none,Cl,Spin-coating,1.0,Undoped,Undoped,0,Spiro-MeOTAD,Li-TFSI; TBP,Spin-coating,Au,100.0,Evaporation,0.84,12.0,0.6,5.9,0,120.0-60.0
nip,SLG | FTO,SnO2-np,Undoped,Spin-coating,1,none,Undoped,Spin-coating,0.8,Diethyl ether,Undoped,0,Spiro-MeOTAD,Li-TFSI; TBP,Spin-coating,Au,180.0,Evaporation,1.05,20.7,0.768,16.69,0,150.0-5.0
nip,SLG | FTO,TiO2-c | TiO2-mp,Undoped,Spray-pyrolys | Spin-coating,1,none,Undoped,Spin-coating,0.0,Chlorobenzene,Undoped,0,Spiro-MeOTAD,Undoped,Spin-coating,Au,80.0,Evaporation,1.02,19.4,0.76,15.2,0,90.0-60.0
pin,SLG | FTO,PCBM-60,PEI,Spin-coating,1,none,Undoped,Spin-coating,0.0,Undoped,Undoped,0,NiO-c,Undoped,Spin-coating,Ag,100.0,Evaporation,1.032,19.04,0.73,14.34,0,100.0-15.0
pin,SLG | ITO,PCBM-60,Undoped,Spin-coating,1,none,"1,8-diiodooctane; Cl",Spin-coating,1.0,Undoped,Undoped,0,PEDOT:PSS,Undoped,Spin-coating,Al,100.0,Evaporation,0.95,19.01,0.619,11.2,0,105.0-38.0
pin,SLG | ITO,PCBM-60 | LiF,Undoped,Spin-coating | Evaporation,1,none,"1,8-diiodooctane; Cl",Spin-coating,1.0,Undoped,Undoped,0,PEDOT:PSS,Undoped,Spin-coating,Al,80.0,Evaporation,0.96,21.67,0.705,14.69,0,105.0-38.0
pin,SLG | ITO,PCBM-60,Undoped,Spin-coating,1,none,"1,8-diiodooctane; Cl",Spin-coating,1.0,Undoped,Undoped,0,PEDOT:PSS,Undoped,Spin-coating,Ca | Al,135.0,Evaporation | Evaporation,0.86,21.36,0.6659999999999999,12.3,0,105.0-38.0
nip,SLG | FTO,TiO2-c | TiO2-mp,Undoped,Spin-coating | Spin-coating,1,none,Undoped,Spin-coating >> CBD,1.0,Undoped,Undoped,0,Spiro-MeOTAD,Undoped,Spin-coating,Au,80.0,Evaporation,0.99,19.78,0.669,13.1,1,115.0-30.0
nip,SLG | FTO,TiO2-c,Undoped,Spin-coating,1,none,Undoped,Spin-coating >> CBD,1.0,Undoped,Undoped,0,Spiro-MeOTAD,Undoped,Spin-coating,Au,80.0,Evaporation,0.948,20.62,0.7170000000000001,14.02,1,115.0-30.0
nip,SLG | FTO,TiO2-c,CF3NaO2S,Spin-coating,1,none,Undoped,Spin-coating,0.8,Chlorobenzene,Undoped,0,Spiro-MeOTAD,Undoped,Spin-coating,Au,80.0,Evaporation,1.02,22.4,0.74,16.91,0,100.0-15.0
nip,SLG | FTO,TiO2-c | TiO2-mp,Undoped,Spray-pyrolys | Spin-coating,1,none,Undoped,Spin-coating,0.8,Chlorobenzene,Undoped,0,CuI,Undoped,Spray-coating,Au,80.0,Evaporation,0.99,20.25,0.72,14.43,0,100.0-15.0
nip,SLG | FTO,TiO2-c | TiO2-mp,Undoped,Spray-pyrolys | Spin-coating,1,none,Undoped,Spin-coating,0.8,Chlorobenzene,Undoped,0,Spiro-MeOTAD,Undoped,Spin-coating,Au,80.0,Evaporation,1.02,22.4,0.74,16.91,0,100.0-15.0
nip,SLG | FTO,TiO2-c,CF3NaO2S,Spin-coating,1,none,Undoped,Spin-coating,0.8,Chlorobenzene,Undoped,0,CuI,Undoped,Spray-coating,Au,80.0,Evaporation,1.03,20.12,0.72,14.92,0,100.0-15.0
nip,SLG | FTO,SnO2-np,Undoped,Spin-coating,1,none,Undoped,Spin-coating,0.8,Chlorobenzene,Undoped,0,Spiro-MeOTAD,Li-TFSI; TBP,Spin-coating,Au,80.0,Evaporation,1.01,21.92,0.688,15.28,0,100.0-60.0
nip,SLG | ITO,TiO2-c,Undoped,Spin-coating,1,none,Undoped,Spin-coating >> Spin-coating,1.0,Undoped,Undoped,0,Spiro-MeOTAD,Li-TFSI; TBP,Spin-coating,Au,100.0,Evaporation,1.003,19.58,0.713,14.12,1,135.0-15.0
nip,SLG | ITO,TiO2-c,Undoped,Spin-coating,1,none,Cl,Spin-coating >> Spin-coating,1.0,Undoped,Undoped,0,Spiro-MeOTAD,Li-TFSI; TBP,Spin-coating,Au,100.0,Evaporation,1.029,21.08,0.745,16.11,1,135.0-15.0
nip,SLG | FTO,TiO2-c,Undoped,Spray-pyrolys,1,none,Undoped,Spin-coating,0.5,Chlorobenzene,Undoped,0,Spiro-MeOTAD,Li-TFSI; TBP,Spin-coating,Au,80.0,Evaporation,0.91,20.03,0.63,11.47,0,100.0-30.0
nip,SLG | FTO,TiO2-c,Undoped,ALD,1,none,Undoped,Spin-coating,0.6666666666666666,Chlorobenzene,Undoped,0,Spiro-MeOTAD,Li-TFSI; TBP,Spin-coating,Au,80.0,Evaporation,1.09,18.77,0.7,14.38,0,100.0-30.0
pin,SLG | ITO,PCBM-60 | BCP,Undoped,Spin-coating | Spin-coating,1,none,Undoped,Spin-coating,0.8,Chlorobenzene,Undoped,0,NiO,Undoped,Spin-coating,Ag,80.0,Evaporation,1.0,21.0,0.72,15.1,0,100.0-10.0
nip,SLG | FTO,TiO2-c | TiO2-mp,Undoped,Spray-pyrolys | Spin-coating,1,none,Undoped,Spin-coating >> CBD,1.0,Undoped,Undoped,0,Spiro-MeOTAD,Li-TFSI; TBP,Spin-coating,Au,80.0,Evaporation,1.0,21.7,0.6809999999999999,14.8,1,90.0-15.0
nip,SLG | FTO,TiO2-c | TiO2-mp,Undoped,Spin-coating | Spin-coating,1,none,Undoped,Spin-coating,0.8,Diethyl ether,Undoped,0,P3HT,Undoped,Spin-coating,Au,80.0,Evaporation,0.98,18.47,0.648,11.78,0,100.0-2.0
nip,SLG | FTO,TiO2-c | TiO2-mp,Undoped,Spin-coating | Spin-coating,1,none,Undoped,Spin-coating,0.8,Diethyl ether,Undoped,0,P3HT,Pd,Spin-coating,Au,80.0,Evaporation,1.0,21.18,0.6679999999999999,14.12,0,100.0-2.0
nip,SLG | FTO,TiO2-c | TiO2-mp,Undoped,Spin-coating | Spin-coating,1,none,Undoped,Spin-coating,0.8,Diethyl ether,Undoped,0,P3HT,Graphene,Spin-coating,Au,80.0,Evaporation,0.98,19.04,0.6709999999999999,12.57,0,100.0-2.0
nip,SLG | FTO,TiO2-c | TiO2-mp,Undoped,Spin-coating | Spin-coating,1,none,Undoped,Spin-coating,0.8,Diethyl ether,Undoped,0,P3HT,Pd-PVP,Spin-coating,Au,80.0,Evaporation,0.93,11.26,0.595,6.21,0,100.0-2.0
nip,SLG | FTO,TiO2-c | TiO2-mp,Undoped,Spin-coating | Spin-coating,1,none,Undoped,Spin-coating,0.8,Diethyl ether,Undoped,0,Spiro-MeOTAD,Li-TFSI; TBP,Spin-coating,Au,80.0,Evaporation,1.05,22.84,0.742,17.88,0,100.0-2.0
nip,SLG | ITO,TiO2-c,Undoped,Spin-coating,1,none,Undoped,Spin-coating,0.6666666666666666,Chlorobenzene,Undoped,0,PEDOT:PSS,Undoped,Spin-coating,Au,100.0,Evaporation,1.032,12.33,0.6709999999999999,8.54,0,100.0-10.0
nip,SLG | ITO,TiO2-c,Undoped,Spin-coating,1,none,Undoped,Spin-coating,0.6666666666666666,Chlorobenzene,Undoped,0,Spiro-MeOTAD,Undoped,Spin-coating,Au,100.0,Evaporation,1.12,20.1,0.728,16.4,0,100.0-10.0
nip,SLG | FTO,TiO2-c,Undoped,Spin-coating,1,none,Undoped,Spin-coating >> Spin-coating,1.0,Undoped,Undoped,0,Spiro-MeOTAD,Li-TFSI; TBP,Spin-coating,Au,80.0,Evaporation,0.85,6.23,0.455,2.45,1,20.0-720.0
nip,SLG | FTO,TiO2-c,Undoped,Spin-coating,1,none,Undoped,Spin-coating >> Spin-coating,1.0,Undoped,Undoped,0,Spiro-MeOTAD,Li-TFSI; TBP,Spin-coating,Au,80.0,Evaporation,1.09,13.56,0.624,9.2,1,70.0-30.0
pin,SLG | ITO,PCBM-60,Undoped,Spin-coating,1,none,Undoped,Spin-coating,1.0,Undoped,Undoped,0,PEDOT:PSS,Undoped,Spin-coating,Ag,100.0,Evaporation,0.78,15.5,0.144,14.44,0,100.0-5.0
pin,SLG | ITO,PCBM-60 | BCP,Undoped,Spin-coating | Evaporation,1,none,Undoped,Spin-coating,1.0,Undoped,Undoped,0,PEDOT:PSS,Undoped,Spin-coating,Ag,100.0,Evaporation,0.78,18.5,0.62,17.69,0,100.0-5.0
pin,SLG | ITO,PCBM-60 | BCP,Undoped,Spin-coating | Evaporation,1,none,BCP,Spin-coating,1.0,Undoped,Undoped,0,PEDOT:PSS,Undoped,Spin-coating,Ag,100.0,Evaporation,0.95,20.51,0.73,15.98,0,100.0-5.0
