Repository: wthappy/BO_Reverse_design

# BO_Reverse_design

Bayesian reverse design based on experimental knowledge constraints.This work takes MAPbI3 perovskite solar cells as an example.

* In the Bayesian optimization process, the initial scatter points have a certain degree of randomness (which cannot be fixed by random seeds), so different optimal parameter values may be obtained.

* For the convenience of laboratory preparation, we designed both NIP and PIN devices separately in this work. You can adjust the corresponding “experimental knowledge constraint” according to your own needs.

* "Prob_params_all.csv" is the output file for the current example.

File: data.csv (part 5 of 18)
Cell_architecture,Substrate_stack_sequence,ETL_stack_sequence,ETL_additives_compounds,ETL_deposition_procedure,Perovskite_composition_perovskite_ABC3_structure,Perovskite_composition_none_stoichiometry_components_in_excess,Perovskite_additives_compounds,Perovskite_deposition_procedure,DMF_DMSO,Perovskite_deposition_quenching_media,Perovskite_deposition_quenching_media_additives_compounds,Perovskite_deposition_solvent_annealing,HTL_stack_sequence,HTL_additives_compounds,HTL_deposition_procedure,Backcontact_stack_sequence,Backcontact_thickness_list,Backcontact_deposition_procedure,JV_default_Voc,JV_default_Jsc,JV_default_FF,JV_default_PCE,Perovskite_deposition_solvents_IPA,Perovskite_deposition_thermal_annealing
nip,SLG | FTO,TiO2-c | TiO2-mp,Undoped,Spin-coating | Spin-coating,1,none,Undoped,Spin-coating,0.0,Undoped,Undoped,0,Spiro-MeOTAD,Li-TFSI; TBP,Spin-coating,Au,80.0,Evaporation,0.99,20.48,0.737,14.93,0,100.0-60.0
nip,SLG | FTO,TiO2-c,Undoped,Spin-coating,1,none,Undoped,Spin-coating >> Spin-coating,1.0,Undoped,Undoped,0,Spiro-MeOTAD,Li-TFSI; TBP,Spin-coating,Ag,50.0,Evaporation,0.99,18.78,0.679,12.59,1,150.0-15.0
nip,SLG | FTO,TiO2-c | TiO2-mp,Undoped,Spin-coating | Spin-coating,1,none,Undoped,Spin-coating,0.8,Chlorobenzene,Undoped,0,Spiro-MeOTAD,Li-TFSI; TBP,Spin-coating,Au,200.0,Evaporation,1.018,21.9,0.731,16.3,0,100.0-20.0
nip,SLG | FTO,TiO2-c | TiO2-mp,Undoped,Spin-coating | Spin-coating,1,none,PbS-QDs,Spin-coating,0.8,Chlorobenzene,Undoped,0,Spiro-MeOTAD,Li-TFSI; TBP,Spin-coating,Au,200.0,Evaporation,1.028,22.4,0.76,17.5,0,100.0-20.0
pin,SLG | ITO,PCBM-60 | Bphen,Undoped,Spin-coating | Spin-coating,1,none,Undoped,Spin-coating,0.9,2-Butanol,Undoped,1,PEDOT:PSS,Undoped,Spin-coating,Ag,100.0,Evaporation,0.965,18.64,0.7929999999999999,14.26,0,100.0-30.0
nip,SLG | FTO,TiO2-c,Undoped,Spin-coating,1,none,Undoped,Spin-coating >> Spin-coating,1.0,Undoped,Undoped,0,Spiro-MeOTAD,Li-TFSI; TBP,Spin-coating,Au,80.0,Evaporation,0.81,3.2,0.27,0.7,1,100.0-10.0
nip,SLG | FTO,TiO2-c | TiO2-mp,Undoped,Spin-coating | Spin-coating,1,none,Undoped,Spin-coating,0.9166666666666666,Diethyl ether,Undoped,0,Spiro-MeOTAD,Li-TFSI; TBP,Spin-coating,Au,60.0,Evaporation,1.05,19.7,0.69,14.4,0,100.0-3.0
pin,SLG | ITO,PCBM-60 | BCP,Undoped,Spin-coating | Evaporation,1,none,Undoped,Spin-coating,0.75,Toluene,Undoped,0,PEDOT:PSS,Undoped,Spin-coating,Al,100.0,Evaporation,0.79,18.46,0.61,8.83,0,100.0-15.0
nip,SLG | FTO,SnO2-c,Undoped,Spin-coating,1,none,Undoped,Spin-coating >> Spin-coating,1.0,Undoped,Undoped,0,Spiro-MeOTAD,Li-TFSI; TBP,Spin-coating,Au,100.0,Evaporation,1.11,23.27,0.67,17.21,1,70.0-30.0
nip,SLG | FTO,TiO2-c,TiCl4,ALD,1,none,Undoped,Spin-coating,0.8,Toluene,Undoped,0,Spiro-MeOTAD,Li-TFSI; TBP,Spin-coating,Au,80.0,Evaporation,1.01,16.36,0.595,9.87,0,100.0-10.0
nip,SLG | FTO,TiO2-c,TiCl4,Spin-coating,1,none,Undoped,Spin-coating,0.8,Toluene,Undoped,0,Spiro-MeOTAD,Li-TFSI; TBP,Spin-coating,Au,80.0,Evaporation,1.01,16.68,0.648,10.86,0,100.0-10.0
nip,SLG | FTO,TiO2-c | TiO2-mp, Li-TFSI,Spin-coating | Spin-coating,1,none,Undoped,Spin-coating,0.9166666666666666,Diethyl ether,Undoped,0,Spiro-MeOTAD,FK209; Li-TFSI; TBP,Spin-coating,Au,80.0,Evaporation,1.01,21.5,0.644,14.0,0,65.0-1.0
pin,SLG | FTO,PCBM-60 | BCP,Undoped,Spin-coating | Spin-coating,1,none,Undoped,Spin-coating,0.5,Chlorobenzene,Undoped,0,NiO-c,Li-TFSI,Spin-coating,Ag,70.0,Evaporation,1.08,20.06,0.79,15.92,0,100.0-10.0
pin,SLG | FTO,PCBM-60 | BCP,Undoped,Spin-coating | Spin-coating,1,none,Undoped,Spin-coating,0.5,Chlorobenzene,Undoped,0,NiO-c,Undoped,Spin-coating,Ag,70.0,Evaporation,1.05,18.43,0.75,13.76,0,100.0-10.0
nip,SLG | FTO,SnO2-np,Undoped,Spin-coating,1,none,Undoped,Spin-coating,1.0,Chlorobenzene,Undoped,0,Spiro-MeOTAD,FK209; Li-TFSI; TBP,Spin-coating,Au,70.0,Evaporation,1.112,22.01,0.71,15.66,0,100.0-30.0
nip,SLG | FTO,TiO2-c,Undoped,CBD,1,none,Undoped,Spin-coating,0.9166666666666666,Chlorobenzene,Undoped,0,Spiro-MeOTAD,Li-TFSI; TBP,Spin-coating,Au,100.0,Evaporation,1.06,22.67,0.78,18.7,0,60; 100-1.0; 10.0
nip,SLG | FTO,TiO2-c,Undoped,CBD,1,none,Undoped,Spin-coating,0.9166666666666666,Chlorobenzene,Undoped,0,Spiro-MeOTAD,Li-TFSI; TBP,Spin-coating,Au,100.0,Evaporation,1.08,21.58,0.76,17.7,0,100.0-10.0
nip,SLG | FTO,TiO2-c,Undoped,CBD,1,none,Undoped,Spin-coating,0.9166666666666666,Chlorobenzene,Undoped,0,Spiro-MeOTAD,Li-TFSI; TBP,Spin-coating,Au,100.0,Evaporation,0.98,22.3,0.74,16.2,0,40; 100-3.0; 10.0
nip,SLG | FTO,TiO2-c,Undoped,CBD,1,none,Undoped,Spin-coating,0.9166666666666666,Chlorobenzene,Undoped,0,Spiro-MeOTAD,Li-TFSI; TBP,Spin-coating,Au,100.0,Evaporation,1.02,22.5,0.73,16.8,0,50; 100-3.0; 10.0
nip,SLG | FTO,TiO2-c,Undoped,CBD,1,none,Undoped,Spin-coating,0.9166666666666666,Chlorobenzene,Undoped,0,Spiro-MeOTAD,Li-TFSI; TBP,Spin-coating,Au,100.0,Evaporation,1.06,22.5,0.72,17.2,0,60; 100-3.0; 10.0
nip,SLG | FTO,TiO2-c,Undoped,CBD,1,none,Undoped,Spin-coating,0.9166666666666666,Chlorobenzene,Undoped,0,Spiro-MeOTAD,Li-TFSI; TBP,Spin-coating,Au,100.0,Evaporation,1.04,22.5,0.74,17.3,0,80; 100-3.0; 10.0
nip,SLG | FTO,TiO2-c,Undoped,CBD,1,none,Undoped,Spin-coating,0.9166666666666666,Chlorobenzene,Undoped,0,Spiro-MeOTAD,Li-TFSI; TBP,Spin-coating,Au,100.0,Evaporation,1.07,23.2,0.77,19.1,0,60; 100-2.0; 10.0
nip,SLG | FTO,TiO2-c,Undoped,CBD,1,none,Undoped,Spin-coating,0.9166666666666666,Chlorobenzene,Undoped,0,Spiro-MeOTAD,Li-TFSI; TBP,Spin-coating,Au,100.0,Evaporation,1.09,22.9,0.76,19.0,0,60; 100-4.0; 10.0
nip,SLG | FTO,TiO2-c,Undoped,CBD,1,none,Undoped,Spin-coating,0.9166666666666666,Chlorobenzene,Undoped,0,Spiro-MeOTAD,Li-TFSI; TBP,Spin-coating,Au,100.0,Evaporation,1.06,22.3,0.77,18.2,0,60; 100-5.0; 10.0
pin,SLG | ITO,PCBM-60 | BCP,Undoped,Spin-coating | Spin-coating,1,none,Undoped,Spin-coating,0.9,Toluene,Undoped,0,PEDOT:PSS,Undoped,Spin-coating,Ag,150.0,Evaporation,0.94,20.49,0.81,15.61,0,100.0-10.0
nip,SLG | FTO,TiO2-c | TiO2-mp,Undoped,Spin-coating | Spin-coating,1,none,Undoped,Spin-coating >> Spin-coating,1.0,Undoped,Undoped,0,Spiro-MeOTAD,Li-TFSI; TBP,Spin-coating,Au,80.0,Evaporation,0.94,16.36,0.618,9.12,1,100.0-30.0
nip,SLG | FTO,TiO2-c | TiO2-mp,Undoped,Spin-coating | Spin-coating,1,none,Undoped,Spin-coating >> Spin-coating,1.0,Undoped,Undoped,0,Spiro-MeOTAD,Li-TFSI; TBP,Spin-coating,Au,80.0,Evaporation,0.97,17.11,0.6659999999999999,12.89,1,100.0-90.0
pin,SLG | ITO,PCBM-60,Undoped,Spin-coating,1,none,Cl,Spin-coating,1.0,Undoped,Undoped,0,PEDOT:PSS,Undoped,Spin-coating,Ag,100.0,Evaporation,0.9,17.1,0.61,9.4,0,110.0-40.0
nip,SLG | FTO,TiO2-c,Undoped,Spin-coating,1,none,Undoped,Spin-coating,0.8913043478260869,Diethyl ether,Undoped,0,Spiro-MeOTAD,Li-TFSI; TBP,Spin-coating,Au,100.0,Evaporation,1.067,22.77,0.733,17.83,0,100.0-3.0
nip,SLG | ITO,TiO2-c,Undoped,Spin-coating,1,none,Undoped,Spin-coating,0.8,Chlorobenzene,Undoped,0,Spiro-MeOTAD,Li-TFSI; TBP,Spin-coating,Au,80.0,Evaporation,1.13,22.79,0.6409999999999999,16.52,0,100.0-60.0
nip,SLG | ITO,TiO2-c,Undoped,Spin-coating,1,none,Undoped,Spin-coating,0.8913043478260869,Diethyl ether,Undoped,0,Spiro-MeOTAD,Li-TFSI; TBP,Spin-coating,Au,100.0,Evaporation,1.13,22.69,0.722,18.54,0,100.0-2.0
pin,SLG | ITO,PCBM-60 | ZnO-np,Undoped,Spin-coating | Spin-coating,1,none,Cl,Spin-coating,1.0,Undoped,Undoped,0,PEDOT:PSS,Undoped,Spin-coating,Al,100.0,Evaporation,0.88,18.02,0.5,7.93,0,95.0-75.0
pin,SLG | ITO,PCBM-60,Undoped,Spin-coating,1,none,Cl,Spin-coating,1.0,Undoped,Undoped,0,PEDOT:PSS,Undoped,Spin-coating,Al,100.0,Evaporation,0.81,18.84,0.59,9.0,0,95.0-75.0
nip,SLG | ITO,ZnO-np,Undoped,Spin-coating,1,none,Undoped,Spin-coating >> Spin-coating,1.0,Undoped,Undoped,0,P3HT,Li-TFSI; TBP,Spin-coating,Ag,150.0,Evaporation,1.01,17.2,0.665,11.6,1,100.0-60.0
nip,SLG | FTO,TiO2-c | TiO2-mp, TiCl4,Spray-pyrolys | Spin-coating,1,none,Undoped,Spin-coating,1.0,Undoped,Undoped,0,Spiro-MeOTAD,FK102; Li-TFSI; TBP,Spin-coating,Au,80.0,Evaporation,0.82,17.3,0.55,7.9,0,70; 100-10.0; 45.0
nip,SLG | FTO,TiO2-c | TiO2-mp, TiCl4,Spray-pyrolys | Spin-coating,1,none,Cl,Spin-coating,1.0,Undoped,Undoped,0,Spiro-MeOTAD,FK102; Li-TFSI; TBP,Spin-coating,Au,80.0,Evaporation,0.86,19.3,0.6,9.0,0,70; 100-10.0; 45.0
nip,SLG | FTO,TiO2-c | TiO2-mp, TiCl4,Spray-pyrolys | Spin-coating,1,MAI,Undoped,Spin-coating,1.0,Undoped,Undoped,0,Spiro-MeOTAD,FK102; Li-TFSI; TBP,Spin-coating,Au,80.0,Evaporation,0.82,14.2,0.6,7.0,0,70; 100-10.0; 45.0
nip,SLG | FTO,TiO2-c | TiO2-mp,Undoped,Spin-coating | Spin-coating,1,none,Undoped,Slot-die coating,1.0,Vacuum,Undoped,0,Spiro-MeOTAD,Li-TFSI; TBP,Spin-coating,Au,100.0,Evaporation,0.92,13.3,0.63,7.7,0,100.0-60.0
nip,SLG | FTO,TiO2-c | TiO2-mp,Undoped,Spin-coating | Spin-coating,1,none,Undoped,Slot-die coating,0.9,Vacuum,Undoped,0,Spiro-MeOTAD,Li-TFSI; TBP,Spin-coating,Au,100.0,Evaporation,0.86,14.6,0.63,8.2,0,100.0-60.0
nip,SLG | FTO,TiO2-c | TiO2-mp,Undoped,Spin-coating | Spin-coating,1,none,Undoped,Slot-die coating,0.8,Vacuum,Undoped,0,Spiro-MeOTAD,Li-TFSI; TBP,Spin-coating,Au,100.0,Evaporation,0.83,17.8,0.68,10.1,0,100.0-60.0
nip,SLG | FTO,TiO2-c | TiO2-mp,Undoped,Spin-coating | Spin-coating,1,none,Undoped,Slot-die coating,1.0,Undoped,Undoped,0,Spiro-MeOTAD,Li-TFSI; TBP,Spin-coating,Au,100.0,Evaporation,0.85,3.1,0.68,1.8,0,100.0-60.0
nip,SLG | FTO,TiO2-c | TiO2-mp,Undoped,Spin-coating | Spin-coating,1,none,Undoped,Slot-die coating,0.9,Undoped,Undoped,0,Spiro-MeOTAD,Li-TFSI; TBP,Spin-coating,Au,100.0,Evaporation,0.78,3.4,0.71,1.9,0,100.0-60.0
nip,SLG | FTO,TiO2-c | TiO2-mp,Undoped,Spin-coating | Spin-coating,1,none,Undoped,Slot-die coating,0.8,Undoped,Undoped,0,Spiro-MeOTAD,Li-TFSI; TBP,Spin-coating,Au,100.0,Evaporation,0.81,4.1,0.69,2.3,0,100.0-60.0
nip,SLG | FTO,TiO2-c,Undoped,Spin-coating,1,MAI,Undoped,Spin-coating,0.8,Chlorobenzene,Undoped,0,Spiro-MeOTAD,Li-TFSI; TBP,Spin-coating,Au,40.0,Evaporation,1.1,20.7,0.72,16.4,0,40.0-40.0
nip,SLG | FTO,TiO2-c,Undoped,Spin-coating,1,none,Undoped,Spin-coating,0.8,Chlorobenzene,Undoped,0,Spiro-MeOTAD,Li-TFSI; TBP,Spin-coating,Au,40.0,Evaporation,1.08,20.2,0.73,15.6,0,40.0-40.0
nip,SLG | FTO,TiO2-c,Undoped,Spin-coating,1,PbI2,Undoped,Spin-coating,0.8,Chlorobenzene,Undoped,0,Spiro-MeOTAD,Li-TFSI; TBP,Spin-coating,Au,40.0,Evaporation,1.07,20.2,0.74,15.9,0,40.0-40.0
nip,SLG | FTO,TiO2-c | TiO2-mp,Undoped,Spray-pyrolys | Spin-coating,1,none,Cl,Spin-coating,1.0,Undoped,Undoped,0,Spiro-MeOTAD,FK209; Li-TFSI; TBP,Spin-coating,Au,70.0,Evaporation,0.8420000000000001,18.61,0.652,10.3,0,100.0-45.0
nip,SLG | FTO,TiO2-c | TiO2-mp,TiCl4 ,Spin-coating | Spin-coating,1,none,Cl,Spin-coating,1.0,Undoped,Undoped,0,Spiro-MeOTAD,Li-TFSI; TBP,Spin-coating,Au,80.0,Evaporation,0.87,17.6,0.679,10.4,0,120.0-30.0
nip,SLG | ITO,TiO2-c,Undoped,Spin-coating,1,none,Cl,Spin-coating,1.0,Undoped,Undoped,0,Spiro-MeOTAD,Li-TFSI; TBP,Spin-coating,Ag,150.0,Evaporation,1.01,20.02,0.68,13.75,0,95.0-120.0
pin,SLG | ITO,PCBM-60,Undoped,Spin-coating,1,none,NH4Cl,Spin-coating,1.0,Undoped,Undoped,0,PEDOT:PSS,Undoped,Spin-coating,Ca | Al,110.0,Evaporation | Evaporation,0.013,0.91,0.7809999999999999,9.32,0,25.0-10.0
pin,SLG | ITO,PCBM-60,Undoped,Spin-coating,1,none,NH4Cl,Spin-coating,1.0,Undoped,Undoped,0,PEDOT:PSS,Undoped,Spin-coating,Ca | Al,110.0,Evaporation | Evaporation,0.0139999999999999,0.73,0.603,6.26,0,95.0-45.0
nip,SLG | FTO,ZnO-c,Undoped,Sputtering,1,none,Undoped,Spin-coating,1.0,Vacuum,Undoped,0,Spiro-MeOTAD,Li-TFSI; TBP,Spin-coating,MoO3 | Ag,130.0,Evaporation | Evaporation,1.08,22.6,0.778,19.0,0,100.0-10.0
nip,SLG | FTO,ZnO-c,Undoped,Sputtering,1,none,Undoped,Spin-coating,1.0,Undoped,Undoped,0,Spiro-MeOTAD,Li-TFSI; TBP,Spin-coating,MoO3 | Ag,130.0,Evaporation | Evaporation,0.33,4.02,0.38,0.53,0,100.0-10.0
nip,SLG | ITO,SnO2-np,Undoped,Spin-coating,1,none,Undoped,Spin-coating,0.8849557522123894,Ethyl acetate,Undoped,0,Spiro-MeOTAD,Li-TFSI; TBP,Spin-coating,Au,80.0,Evaporation,,,,18.13,0,100.0-3.0
pin,SLG | ITO,PCBM-60 | BCP,Undoped,Spin-coating | Spin-coating,1,none,Undoped,Spin-coating,1.0,Chlorobenzene,Undoped,0,NiO-c,Undoped,Spin-coating,Ag,100.0,Evaporation,1.0,19.13,0.768,14.45,0,100.0-1.5
pin,SLG | ITO,PCBM-60,Undoped,Spin-coating,1,none,Undoped,Spin-coating,1.0,Chlorobenzene,Undoped,0,PEDOT:PSS,Undoped,Spin-coating,Al,100.0,Evaporation,0.74,9.96,0.3279999999999999,2.42,0,100.0-15.0
nip,SLG | FTO,TiO2-c,Undoped,Spin-coating,1,none,Undoped,Spin-coating,0.8,Chlorobenzene,Undoped,0,Spiro-MeOTAD,Li-TFSI; TBP,Spin-coating,Ag,150.0,Evaporation,1.07,22.04,0.75,17.68,0,75.0; 150.0-10.0; 10.0
nip,SLG | ITO,SnO2-np,Undoped,Spin-coating,1,none,Undoped,Spin-coating >> Spin-coating,1.0,Vacuum,Undoped,0,Spiro-MeOTAD,Li-TFSI; TBP,Spin-coating,Ag,100.0,Evaporation,1.04,22.5,0.76,17.69,1,150.0-20.0
nip,SLG | ITO,SnO2-np,Undoped,Spin-coating,1,none,Cl,Spin-coating >> Spin-coating,1.0,Vacuum,Undoped,0,Spiro-MeOTAD,Li-TFSI; TBP,Spin-coating,Ag,100.0,Evaporation,1.1,22.12,0.76,18.46,1,150.0-20.0
nip,SLG | ITO,SnO2-np,Undoped,Spin-coating,1,PbI2,Undoped,Spin-coating >> Spin-coating,1.0,Vacuum,Undoped,0,Spiro-MeOTAD,Li-TFSI; TBP,Spin-coating,Ag,100.0,Evaporation,0.99,21.76,0.61,13.06,1,150.0-20.0
nip,SLG | FTO,ZnO-np,Undoped,Spin-coating,1,none,Undoped,Spin-coating,0.7,Chlorobenzene,Undoped,0,Spiro-MeOTAD,Li-TFSI; TBP,Spin-coating,Ag,100.0,Evaporation,0.9,13.37,0.4,4.9,0,65.0; 100.0-5.0; 10.0
nip,SLG | FTO,TiO2-c | TiO2-mp,Undoped,Spray-pyrolys | Spin-coating,1,none,Cl,Spin-coating,0.7321428571428571,Diethyl ether,Undoped,0,Spiro-MeOTAD,Li-TFSI; TBP,Spin-coating,Au,70.0,Evaporation,1.045,20.1,0.69,14.53,0,100.0-3.0
nip,SLG | FTO,TiO2-c | TiO2-mp,Undoped,Spray-pyrolys | Spin-coating,1,none,Cl,Spin-coating,0.6721311475409836,Diethyl ether,Undoped,0,Spiro-MeOTAD,Li-TFSI; TBP,Spin-coating,Au,70.0,Evaporation,1.046,17.8,0.64,11.95,0,100.0-3.0
nip,SLG | ITO,TiO2-c | TiO2-mp,Undoped,Spin-coating | Spin-coating,1,none,Undoped,Spin-coating,0.8,Undoped,Undoped,0,Spiro-MeOTAD,Li-TFSI; TBP,Spin-coating,Au,100.0,Evaporation,1.043,15.69,0.66,10.8,0,100.0-15.0
pin,SLG | ITO,PCBM-60,Undoped,Spin-coating,1,none,Undoped,Spin-coating,0.8333333333333334,Chlorobenzene,Undoped,0,PTAA,Undoped,Spin-coating,Al,100.0,Evaporation,1.06,20.93,0.76,16.89,0,100.0-10.0
pin,SLG | FTO,PCBM-60 | ZnO-np,Undoped,Spin-coating | Spin-coating,1,none,Undoped,Spin-coating,0.6666666666666666,Undoped,Undoped,0,PEDOT:PSS,Undoped,Spin-coating,Al,150.0,Evaporation,0.928,17.1,0.6859999999999999,10.8,0,100.0-10.0
pin,SLG | FTO,C60,Undoped,Evaporation,1,none,Undoped,Spin-coating,0.8,Toluene,Undoped,0,PTAA,Undoped,Spin-coating,Ag,100.0,Evaporation,1.04,19.68,0.65,13.24,0,100.0-15.0
nip,SLG | FTO,TiO2-c | TiO2-mp,Undoped,Spin-coating | Spin-coating,1,none,Undoped,Spin-coating,0.9,Toluene,Undoped,0,Spiro-MeOTAD,Li-TFSI; TBP,Spin-coating,Au,120.0,Evaporation,1.01,23.1,0.746,17.37,0,100.0-10.0
pin,SLG | ITO,PCBM-60 | C60 | BCP,Undoped,Spin-coating | Evaporation | Evaporation,1,none,BaAc2,Spin-coating,0.8,Chlorobenzene,Undoped,0,P3CT-N,Undoped,Spin-coating,Ag,100.0,Evaporation,1.12,22.63,0.715,18.5,0,60.0; 80-1.0; 5.0
pin,SLG | ITO,PCBM-60 | C60 | BCP,Undoped,Spin-coating | Evaporation | Evaporation,1,none,Undoped,Spin-coating,0.8,Chlorobenzene,Undoped,0,P3CT-N,Undoped,Spin-coating,Ag,100.0,Evaporation,1.088,22.19,0.7390000000000001,17.5,0,60.0; 80-1.0; 5.0
pin,SLG | FTO,PCBM-60,Undoped,Spin-coating,1,none,Cl,Spin-coating,1.0,Undoped,Undoped,0,PEDOT:PSS,Undoped,Spin-coating,Al,80.0,Evaporation,0.852,18.13,0.56,8.65,0,190.0-1.0
pin,SLG | FTO,PCBM-60,Undoped,Spin-coating,1,none,Cl,Spin-coating,0.6666666666666666,Undoped,Undoped,0,PEDOT:PSS,Undoped,Spin-coating,Al,80.0,Evaporation,0.932,20.82,0.57,11.2,0,190.0-1.0
pin,SLG | FTO,PCBM-60,Undoped,Spin-coating,1,none,Cl,Spin-coating,0.5,Undoped,Undoped,0,PEDOT:PSS,Undoped,Spin-coating,Al,80.0,Evaporation,0.941,21.48,0.6,12.13,0,190.0-1.0
pin,SLG | ITO,PCBM-60,Undoped,Spin-coating,1,none,Cl,Spin-coating,1.0,Undoped,Undoped,0,PEDOT:PSS,Undoped,Spin-coating,Ca | Al,120.0,Evaporation | Evaporation,,,,14.32,0,120-30.0
pin,SLG | FTO,PCBM-60,Undoped,Spin-coating,1,none,Cl,Spin-coating,0.4,Undoped,Undoped,0,PEDOT:PSS,Undoped,Spin-coating,Al,80.0,Evaporation,0.954,24.21,0.61,14.11,0,190.0-1.0
pin,SLG | FTO,PCBM-60,Undoped,Spin-coating,1,none,Cl,Spin-coating,0.3333333333333333,Undoped,Undoped,0,PEDOT:PSS,Undoped,Spin-coating,Al,80.0,Evaporation,0.935,22.67,0.54,11.45,0,190.0-1.0
pin,SLG | FTO,PCBM-60,Undoped,Spin-coating,1,none,Cl,Spin-coating,0.25,Undoped,Undoped,0,PEDOT:PSS,Undoped,Spin-coating,Al,80.0,Evaporation,0.922,20.33,0.54,10.18,0,190.0-1.0
pin,SLG | FTO,PCBM-60,Undoped,Spin-coating,1,none,Cl,Spin-coating,0.2,Undoped,Undoped,0,PEDOT:PSS,Undoped,Spin-coating,Al,80.0,Evaporation,0.917,19.46,0.54,9.7,0,190.0-1.0
pin,SLG | FTO,PCBM-60,Undoped,Spin-coating,1,none,Cl,Spin-coating,0.0,Undoped,Undoped,0,PEDOT:PSS,Undoped,Spin-coating,Al,80.0,Evaporation,0.812,19.39,0.45,7.09,0,190.0-1.0
pin,SLG | ITO,PCBM-60 | BCP,DMOAP ,Spin-coating | Spin-coating,1,none,Undoped,Spin-coating,1.0,Chlorobenzene,Undoped,0,PEDOT:PSS,Undoped,Spin-coating,Ag,100.0,Evaporation,0.8,16.51,0.6629999999999999,8.85,0,100.0-10.0
nip,SLG | ITO,TiO2-c,Undoped,Spin-coating,1,none,Undoped,Spin-coating,0.8,Chlorobenzene,Undoped,0,Spiro-MeOTAD,FK209; Li-TFSI; TBP,Spin-coating,Au,100.0,Evaporation,1.14,19.2,0.6,13.2,0,105.0-10.0
nip,SLG | ITO,TiO2-c | TiO2-mp,Undoped,Spin-coating | Spin-coating,1,none,Undoped,Spin-coating,0.8,Chlorobenzene,Undoped,0,Spiro-MeOTAD,FK209; Li-TFSI; TBP,Spin-coating,Au,100.0,Evaporation,1.14,22.5,0.79,20.2,0,105.0-10.0
nip,SLG | ITO,SnO2-c,Undoped,Spin-coating,1,none,Undoped,Spin-coating,1.0,Ethyl acetate,Undoped,0,Spiro-MeOTAD,Li-TFSI; TBP,Spin-coating,Ag,100.0,Evaporation,0.87,19.05,0.42,7.18,0,75.0-10.0
nip,SLG | FTO,TiO2-c | TiO2-mp,Undoped,Spray-pyrolys | Spin-coating,1,PbI2,Undoped,Spin-coating,0.15,Chlorobenzene,Undoped,0,Spiro-MeOTAD,FK102; Li-TFSI; TBP,Spin-coating,Au,60.0,Evaporation,1.05,20.49,0.73,15.63,0,70.0-30.0
nip,SLG | ITO,TiO2-c,Undoped,Spin-coating,1,none,Cl,Spin-coating,1.0,Undoped,Undoped,0,Spiro-MeOTAD,Li-TFSI; TBP,Spin-coating,Ag,100.0,Evaporation,1.051,20.63,0.75,16.24,0,90.0-40.0
nip,SLG | FTO,SnO2-c,Undoped,Spin-coating,1,none,PbSCN2,Spin-coating,0.9,Diethyl ether,Undoped,0,Spiro-MeOTAD,Li-TFSI; TBP,Spin-coating,Au,100.0,Evaporation,1.1,21.76,0.728,16.44,0,60.0-2.0
nip,SLG | ITO,TiO2-c | TiO2-mp,Undoped,Spin-coating | Spin-coating,1,none,Undoped,Spin-coating,0.9,Diethyl ether,Undoped,0,Spiro-MeOTAD,Li-TFSI; TBP,Spin-coating,Au,100.0,Evaporation,0.99,22.32,0.71,15.76,0,130.0-60.0
nip,SLG | ITO,TiO2-c | TiO2-mp,Undoped,Spin-coating | Spin-coating,1,none,Imidazole,Spin-coating,0.9,Diethyl ether,Undoped,0,Spiro-MeOTAD,Li-TFSI; TBP,Spin-coating,Au,100.0,Evaporation,1.06,23.56,0.748,18.31,0,130.0-60.0
nip,SLG | ITO,SnO2-np,Undoped,Spin-coating,1,none,Imidazole,Spin-coating,0.9,Diethyl ether,Undoped,0,Spiro-MeOTAD,Li-TFSI; TBP,Spin-coating,Au,100.0,Evaporation,,,,16.8,0,130.0-60.0
nip,SLG | ITO,TiO2-c | TiO2-mp,Undoped,Spin-coating | Spin-coating,1,none,Cl,Spin-coating,0.0,Toluene,Undoped,0,Spiro-MeOTAD,Li-TFSI; TBP,Spin-coating,Au,70.0,Evaporation,0.8109999999999999,14.34,0.481,5.59,0,100.0-45.0
nip,SLG | FTO,TiO2-c,Undoped,Spin-coating,1,none,PEG; Cl,Spin-coating,1.0,Undoped,Undoped,0,Spiro-MeOTAD,Li-TFSI; TBP,Spin-coating,Au,100.0,Evaporation,0.94,19.53,0.7,12.9,0,100.0-5.0
pin,SLG | ITO,PCBM-60 | BCP,Undoped,Spin-coating | Evaporation,1,none,Undoped,Spin-coating >> Spin-coating,0.4,Undoped,Undoped,0,PEDOT:PSS,Undoped,Spin-coating,Ag,200.0,Evaporation,0.91,15.15,0.685,9.41,1,100.0-60.0
pin,SLG | ITO,PCBM-60 | BCP,Undoped,Spin-coating | Evaporation,1,none,Undoped,Spin-coating >> Spin-coating,0.4,Chlorobenzene,Undoped,0,PEDOT:PSS,Undoped,Spin-coating,Ag,200.0,Evaporation,0.962,17.88,0.693,11.82,1,100.0-60.0
nip,SLG | FTO,TiO2-c | TiO2-mp,Undoped,Spin-coating | Spin-coating,1,none,Undoped,Spin-coating >> Spin-coating,0.7,Undoped,Undoped,0,Spiro-MeOTAD,Li-TFSI; TBP,Spin-coating,Ag,60.0,Evaporation,1.02,20.56,0.7,14.7,1,150.0-20.0
nip,SLG | ITO,PCBM-60,Undoped,Spin-coating,1,none,Undoped,Spin-coating,1.0,Diethyl ether,Undoped,0,Spiro-MeOTAD,Li-TFSI; TBP,Spin-coating,Au,100.0,Evaporation,1.05,20.55,0.674,14.57,0,70; 100-1.0; 10.0
nip,SLG | ITO,TiO2-c,Undoped,Spin-coating,1,none,Undoped,Spin-coating,1.0,Diethyl ether,Undoped,0,Spiro-MeOTAD,Li-TFSI; TBP,Spin-coating,Au,100.0,Evaporation,,,,14.6,0,70; 100-1.0; 10.0
nip,SLG | FTO,TiO2-c,Undoped,Spin-coating,1,none,Graphene-QDs,Spin-coating,1.0,Chlorobenzene,Undoped,0,Spiro-MeOTAD,Li-TFSI; TBP,Spin-coating,Au,80.0,Evaporation,1.09,23.67,0.6859999999999999,17.7,0,100.0-10.0
nip,SLG | FTO,TiO2-c,Undoped,Spin-coating,1,none,Undoped,Spin-coating,1.0,Chlorobenzene,Undoped,0,Spiro-MeOTAD,Li-TFSI; TBP,Spin-coating,Au,80.0,Evaporation,1.07,23.18,0.6809999999999999,14.0,0,100.0-10.0
nip,SLG | ITO,TiO2-c,Undoped,Spin-coating,1,none,Cl,Spin-coating,1.0,Undoped,Undoped,0,P3HT,Undoped,Spin-coating,Au,60.0,Evaporation,0.94,20.5,0.56,10.8,0,90.0-120.0
nip,SLG | ITO,TiO2-c,Undoped,Spin-coating,1,none,Cl,Spin-coating,1.0,Undoped,Undoped,0,Spiro-MeOTAD,Li-TFSI; TBP,Spin-coating,Au,60.0,Evaporation,0.89,21.8,0.64,12.4,0,90.0-120.0
pin,SLG | ITO,PCBM-60 | BCP,Undoped,Spin-coating | Evaporation,1,none,Undoped,Spin-coating,0.8,Toluene,Undoped,0,NiO-c,Undoped,Spin-coating,Ag,100.0,Evaporation,1.08,16.2,0.757,13.28,0,100.0-10.0
nip,SLG | FTO,TiO2-c | TiO2-mp, TiCl4,Spin-coating | Spin-coating,1,none,Cl,Spin-coating,1.0,Undoped,Undoped,0,Spiro-MeOTAD,Li-TFSI; TBP,Spin-coating,Au,60.0,Evaporation,1.004,19.36,0.6459999999999999,12.64,0,45.0-100.0
nip,SLG | FTO,TiO2-c | TiO2-nw, TiCl4,Spin-coating | Spin-coating,1,none,Cl,Spin-coating,1.0,Undoped,Undoped,0,Spiro-MeOTAD,Li-TFSI; TBP,Spin-coating,Au,60.0,Evaporation,1.054,19.25,0.6859999999999999,13.92,0,45.0-100.0
nip,SLG | FTO,TiO2-c | TiO2-nw,Undoped,Spin-coating | Spin-coating,1,none,Cl,Spin-coating,1.0,Undoped,Undoped,0,Spiro-MeOTAD,Li-TFSI; TBP,Spin-coating,Au,60.0,Evaporation,0.948,19.11,0.624,11.31,0,45.0-100.0
nip,SLG | FTO,TiO2-c,Undoped,Spin-coating,1,none,Cl,Spin-coating,1.0,Undoped,Undoped,0,Spiro-MeOTAD,Li-TFSI; TBP,Spin-coating,MoO3 | Ag,110.0,Evaporation,0.99,15.51,0.6,9.38,0,100.0-5.0
pin,SLG | ITO,PCBM-60,Undoped,Spin-coating,1,none,Undoped,Spin-coating,0.8,Chlorobenzene,PCBM-60,1,NiO-c,Undoped,Spin-coating,Ag,120.0,Evaporation,1.01,22.2,0.732,16.4,0,100.0-10.0
pin,SLG | ITO,PCBM-60,Undoped,Spin-coating,1,none,Cl,Spin-coating,1.0,Undoped,Undoped,0,PEDOT:PSS,Undoped,Spin-coating,Ag,100.0,Evaporation,0.9,18.84,0.63,10.69,0,100.0-60.0
nip,SLG | FTO,SnO2-c,Undoped,Spin-coating,1,none,Undoped,Spin-coating,1.0,Chlorobenzene,Undoped,0,Spiro-MeOTAD,Undoped,Spin-coating,Au,100.0,Evaporation,1.0,16.8,0.53,9.02,0,100.0-10.0
nip,SLG | FTO,SnO2-c,AlCl3,Spin-coating,1,none,Undoped,Spin-coating,1.0,Chlorobenzene,Undoped,0,Spiro-MeOTAD,Undoped,Spin-coating,Au,100.0,Evaporation,1.03,19.4,0.58,12.1,0,100.0-10.0
pin,SLG | ITO,PCBM-60,Undoped,Spin-coating,1,none,Undoped,Spin-coating,0.8,Diethyl ether,Undoped,0,P3HT,Undoped,Spin-coating,Ag,100.0,Evaporation,1.03,20.37,0.79,16.65,0,65; 100-4.0; 60.0
pin,SLG | ITO,PCBM-60,Undoped,Spin-coating,1,none,exMMT,Spin-coating,0.8,Diethyl ether,Undoped,0,P3HT,Undoped,Spin-coating,Ag,100.0,Evaporation,1.05,20.51,0.8,17.29,0,65; 100-4.0; 60.0
nip,SLG | FTO,TiO2-c | TiO2-mp,Undoped,Spin-coating | Spin-coating,1,none,Undoped,Spin-coating,0.0,Toluene,Undoped,0,Spiro-MeOTAD,Li-TFSI; TBP,Spin-coating,Au,60.0,Evaporation,1.0,19.0,0.741,14.1,0,100.0-10.0
pin,SLG | ITO,C60 | BCP,Undoped,Evaporation | Evaporation,1,none,Undoped,Spin-coating,1.0,Diethyl ether,Undoped,0,PTAA,Undoped,Spin-coating,Ag,100.0,Evaporation,1.08,21.24,0.7979999999999999,18.3,0,100.0-2.0
pin,SLG | ITO,PCBM-60 | BCP,Undoped,Spin-coating | Spin-coating,1,none,Undoped,Spin-coating,0.8,Chlorobenzene,Undoped,0,NiO-c,Undoped,Spin-coating,Ag,100.0,Evaporation,1.08,19.2,0.78,16.19,0,100.0-15.0
pin,SLG | ITO,PCBM-60 | BCP,Undoped,Spin-coating | Spin-coating,1,none,Undoped,Spin-coating,0.8,Chlorobenzene,Undoped,0,NiO-c,Li,Spin-coating,Ag,100.0,Evaporation,1.11,19.78,0.79,17.34,0,100.0-15.0
pin,SLG | ITO,PCBM-60 | BCP,Undoped,Spin-coating | Spin-coating,1,none,Undoped,Spin-coating,0.8,Chlorobenzene,Undoped,0,NiO-c,Ag,Spin-coating,Ag,100.0,Evaporation,1.1,20.25,0.79,17.59,0,100.0-15.0
pin,SLG | ITO,PCBM-60 | BCP,Undoped,Spin-coating | Spin-coating,1,none,Undoped,Spin-coating,0.8,Chlorobenzene,Undoped,0,NiO-c,Ag; Li,Spin-coating,Ag,100.0,Evaporation,1.13,21.29,0.8,19.24,0,100.0-15.0
nip,SLG | FTO,TiO2-c,Undoped,Spin-coating,1,none,Cl,Spin-coating,1.0,Undoped,Undoped,0,Spiro-MeOTAD,Li-TFSI; TBP,Spin-coating,Ag,100.0,Evaporation,0.82,19.94,0.61,9.86,0,90; 100-60.0; 25.0
nip,SLG | FTO,TiO2-c | TiO2-mp,Undoped,Spin-coating | Spin-coating,1,PbI2,Undoped,Spin-coating >> CBD,1.0,Undoped,Undoped,1,Spiro-MeOTAD,Li-TFSI; TBP,Spin-coating,Au,60.0,Evaporation,,,,7.46,1,100.0-30.0
nip,SLG | FTO,TiO2-c | TiO2-mp,Undoped,Spin-coating | Spin-coating,1,none,Undoped,Spin-coating >> CBD,1.0,Undoped,Undoped,0,Spiro-MeOTAD,Li-TFSI; TBP,Spin-coating,Au,60.0,Evaporation,,,,14.82,1,100.0-30.0
nip,SLG | ITO,ZnO-c,Undoped,Spin-coating,1,none,Undoped,Spin-coating,1.0,Chlorobenzene,Undoped,0,Spiro-MeOTAD,Li-TFSI; TBP,Spin-coating,Ag,70.0,Evaporation,1.16,13.83,0.63,10.1,0,100.0-10.0
nip,SLG | ITO,ZnO-c,Undoped,Spin-coating,1,none,Undoped,Spin-coating,1.0,Chlorobenzene,Undoped,0,Spiro-MeOTAD,Li-TFSI; TBP,Spin-coating,Ag,70.0,Evaporation,1.18,14.78,0.63,10.94,0,50.0-20.0
nip,SLG | ITO,ZnO-c,Undoped,Spin-coating,1,none,Undoped,Spin-coating,1.0,Chlorobenzene,Undoped,0,Spiro-MeOTAD,Li-TFSI; TBP,Spin-coating,Ag,70.0,Evaporation,1.19,15.8,0.59,11.21,0,60.0-20.0
nip,SLG | ITO,ZnO-c,Undoped,Spin-coating,1,none,Undoped,Spin-coating,1.0,Chlorobenzene,Undoped,0,Spiro-MeOTAD,Li-TFSI; TBP,Spin-coating,Ag,70.0,Evaporation,1.14,15.29,0.51,8.86,0,80.0-20.0
nip,SLG | ITO,ZnO-c,Undoped,Spin-coating,1,none,Undoped,Spin-coating,1.0,Chlorobenzene,Undoped,0,Spiro-MeOTAD,Li-TFSI; TBP,Spin-coating,Ag,70.0,Evaporation,1.15,12.43,0.45,6.48,0,90.0-20.0
pin,SLG | ITO,PCBM-60 | ZnO-np,Undoped,Spin-coating | Spin-coating,1,none,Undoped,Spin-coating,0.7,Chlorobenzene,Undoped,0,PEDOT:PSS,Undoped,Spin-coating,Ag,100.0,Evaporation,0.92,18.9,0.69,12.0,0,100.0-10.0
pin,SLG | ITO,PCBM-60 | ZnO-np,Undoped,Spin-coating | Spin-coating,1,none,SA-2,Spin-coating,0.7,Chlorobenzene,Undoped,0,PEDOT:PSS,Undoped,Spin-coating,Ag,100.0,Evaporation,0.97,21.2,0.78,16.0,0,100.0-10.0
pin,SLG | ITO,PCBM-60 | ZnO-np,Undoped,Spin-coating | Spin-coating,1,none,SA-1,Spin-coating,0.7,Chlorobenzene,Undoped,0,PEDOT:PSS,Undoped,Spin-coating,Ag,100.0,Evaporation,0.93,21.1,0.76,15.0,0,100.0-10.0
pin,SLG | ITO,PCBM-60 | ZnO-np,Undoped,Spin-coating | Spin-coating,1,none,Rhodanina,Spin-coating,0.7,Chlorobenzene,Undoped,0,PEDOT:PSS,Undoped,Spin-coating,Ag,100.0,Evaporation,0.93,19.3,0.73,13.2,0,100.0-10.0
pin,SLG | ITO,PCBM-60 | LiF,Undoped,Spin-coating | Evaporation,1,none,Undoped,Spin-coating,0.8,Chlorobenzene,Undoped,0,PEDOT:PSS,Undoped,Spin-coating,Al,100.0,Evaporation,0.8,19.35,0.73,11.9,0,100.0-10.0
pin,SLG | ITO,PCBM-60,Undoped,Spin-coating,1,none,Undoped,Spin-coating,1.0,Undoped,Undoped,0,PEDOT:PSS,Undoped,Spin-coating,Al,100.0,Evaporation,0.93,7.35,0.73,5.02,0,100.0-5.0
pin,SLG | ITO,PCBM-60,Undoped,Spin-coating,1,none,DIO,Spin-coating,1.0,Undoped,Undoped,0,PEDOT:PSS,Undoped,Spin-coating,Al,100.0,Evaporation,0.88,20.11,0.76,13.46,0,105.0-38.0
pin,SLG | ITO,PCBM-60 | LiF,Undoped,Spin-coating | Evaporation,1,none,Undoped,Spin-coating,1.0,Undoped,Undoped,0,PEDOT:PSS,Undoped,Spin-coating,Al,80.0,Evaporation,0.91,20.81,0.8,15.28,0,105.0-38.0
pin,SLG | ITO,PCBM-60 | BCP,Undoped,Spin-coating | Spin-coating,1,none,Undoped,Spin-coating,0.2,Chlorobenzene,Undoped,0,NiO-c,Undoped,Spin-coating,Ag,100.0,Evaporation,0.8,17.0,0.68,10.0,0,100.0-10.0
pin,SLG | ITO,PCBM-60 | BCP,Undoped,Spin-coating | Spin-coating,1,none,Undoped,Spin-coating,0.2,Ethyl acetate,Undoped,0,NiO-c,Undoped,Spin-coating,Ag,100.0,Evaporation,1.0,18.0,0.76,12.0,0,100.0-10.0
pin,SLG | ITO,PCBM-60 | BCP,Undoped,Spin-coating | Spin-coating,1,none,Undoped,Spin-coating,0.2,Toluene,Undoped,0,NiO-c,Undoped,Spin-coating,Ag,100.0,Evaporation,0.9,14.0,0.56,7.8,0,100.0-10.0
pin,SLG | ITO,PCBM-60 | BCP,Undoped,Spin-coating | Spin-coating,1,none,Undoped,Spin-coating,0.2,Diethyl ether,Undoped,0,NiO-c,Undoped,Spin-coating,Ag,100.0,Evaporation,0.9,15.0,0.68,9.5,0,100.0-10.0
nip,SLG | FTO,TiO2-c | TiO2-mp,Undoped,Spray-pyrolys | Spin-coating,1,none,Undoped,Spin-coating,0.2,Ethyl acetate,Undoped,0,Spiro-MeOTAD,FK209; Li-TFSI; TBP,Spin-coating,Au,100.0,Evaporation,0.9,21.0,0.66,12.0,0,100.0-10.0
pin,SLG | ITO,PCBM-60,Undoped,Spin-coating,1,none,Undoped,Spin-coating,1.0,Toluene,Undoped,0,PEDOT:PSS,Undoped,Spin-coating,Ag,100.0,Evaporation,0.496,4.708,0.6729999999999999,1.57,0,80.0-12.0
nip,SLG | FTO,TiO2-c | TiO2-mp,Undoped,Spray-pyrolys | Spin-coating,1,none,Undoped,Spin-coating,0.0,Undoped,Undoped,0,Spiro-MeOTAD,Li-TFSI; TBP,Spin-coating,Au,80.0,Evaporation,1.01,22.15,0.78,17.68,0,105.0-60.0
pin,SLG | ITO,PCBM-60,Undoped,Spin-coating,1,none,Undoped,Spin-coating >> Spin-coating,0.9473684210526316,Diethyl ether,Undoped,0,PEDOT:PSS,Undoped,Spin-coating,Ag,100.0,Evaporation,0.861,20.08,0.59,10.37,1,100.0-10.0
nip,SLG | FTO,TiO2-c | TiO2-mp, TiCl4,Spin-coating | Spin-coating,1,none,Undoped,Spin-coating,0.9,Diethyl ether,Undoped,0,Spiro-MeOTAD,Li-TFSI; TBP,Spin-coating,Au,100.0,Evaporation,0.85,18.0,0.65,10.5,0,25.0-60.0
nip,SLG | FTO,TiO2-c | TiO2-mp, TiCl4,Spin-coating | Spin-coating,1,none,Undoped,Spin-coating,0.9,Diethyl ether,Undoped,0,Spiro-MeOTAD,Li-TFSI; TBP,Spin-coating,Au,100.0,Evaporation,0.8,15.0,0.6,7.0,0,100.0-60.0
nip,SLG | FTO,TiO2-c | TiO2-mp, TiCl4,Spin-coating | Spin-coating,1,none,Undoped,Spin-coating,0.9,Diethyl ether,Undoped,0,Spiro-MeOTAD,Li-TFSI; TBP,Spin-coating,Au,100.0,Evaporation,0.55,2.0,0.3,0.2,0,200.0-60.0
pin,SLG | ITO,PCBM-60,PFNOX,Spin-coating,1,none,Cl,Spin-coating,1.0,Undoped,Undoped,0,PEDOT:PSS,Undoped,Spin-coating,Al,100.0,Evaporation,1.01,20.8,0.74,15.7,0,100.0-50.0
pin,SLG | ITO,PCBM-60,Polystyrene,Spin-coating,1,none,Cl,Spin-coating,1.0,Undoped,Undoped,0,PEDOT:PSS,Undoped,Spin-coating,Al,100.0,Evaporation,0.98,18.4,0.58,10.5,0,100.0-50.0
pin,SLG | ITO,PCBM-60,PFNOX; Polystyrene,Spin-coating,1,none,Cl,Spin-coating,1.0,Undoped,Undoped,0,PEDOT:PSS,Undoped,Spin-coating,Al,100.0,Evaporation,1.01,20.8,0.74,15.7,0,100.0-50.0
nip,SLG | FTO,TiO2-c | Al2O3-mp,Undoped,ALD | Spin-coating,1,none,Cl,Spin-coating,1.0,Toluene,Undoped,0,Spiro-MeOTAD,Li-TFSI; TBP,Spin-coating,Au,50.0,Evaporation,0.99,19.5,0.57,11.5,0,100.0-30.0
nip,SLG | FTO,TiO2-c | TiO2-mp,Undoped,Spray-pyrolys | Spin-coating,1,none,Undoped,Spin-coating >> CBD,1.0,Undoped,Undoped,0,Spiro-MeOTAD,Li-TFSI; TBP,Spin-coating,Au,80.0,Evaporation,0.95,20.6,0.66,12.8,1,70.0-60.0
nip,SLG | FTO,TiO2-c | TiO2-mp,Undoped,Spray-pyrolys | Spin-coating,1,none,Undoped,Spin-coating >> CBD,1.0,Undoped,Undoped,0,Spiro-MeOTAD,Co1f; Li-TFSI; TBP,Spin-coating,Au,80.0,Evaporation,0.97,20.2,0.64,12.5,1,70.0-60.0
nip,SLG | FTO,TiO2-c | TiO2-mp,Undoped,Spray-pyrolys | Spin-coating,1,none,Undoped,Spin-coating >> CBD,1.0,Undoped,Undoped,0,Spiro-MeOTAD,Co2f; Li-TFSI; TBP,Spin-coating,Au,80.0,Evaporation,0.98,20.0,0.66,12.8,1,70.0-60.0
nip,SLG | FTO,TiO2-c | TiO2-mp,Undoped,Spray-pyrolys | Spin-coating,1,none,Undoped,Spin-coating >> CBD,1.0,Undoped,Undoped,0,Spiro-MeOTAD,Co3f; Li-TFSI; TBP,Spin-coating,Au,80.0,Evaporation,0.95,14.7,0.56,7.9,1,70.0-60.0
pin,SLG | ITO,PCBM-60 | Bphen,Undoped,Spin-coating | Spin-coating,1,none,Cl,Spin-coating,1.0,Undoped,Undoped,0,PEDOT:PSS,Undoped,Spin-coating,Ag,100.0,Evaporation,0.91,20.34,0.69,12.42,0,100.0-10.0
pin,SLG | ITO,PCBM-60 | Bphen,Undoped,Spin-coating | Spin-coating,1,none,Cl; PCDTBT,Spin-coating,1.0,Undoped,Undoped,0,PEDOT:PSS,Undoped,Spin-coating,Ag,100.0,Evaporation,0.93,21.92,0.72,14.95,0,100.0-10.0
pin,SLG | ITO,PCBM-60 | BCP,DMOPA ,Spin-coating | Spin-coating,1,none,Undoped,Spin-coating,1.0,Chlorobenzene,Undoped,0,PEDOT:PSS,Undoped,Spin-coating,Ag,100.0,Evaporation,0.887,13.469,0.6,7.19,0,100.0-10.0
nip,SLG | FTO,TiO2-c | TiO2-mp,Undoped,Spray-pyrolys | Spin-coating,1,none,Undoped,Spin-coating,0.8,Diethyl ether,Undoped,0,Spiro-MeOTAD,FK209; Li-TFS; TBP,Spin-coating,Au,60.0,Evaporation,0.97,21.63,0.67,14.3,0,100.0-3.0
nip,SLG | FTO,TiO2-c | TiO2-mp,Graphene,Spray-pyrolys | Spin-coating,1,none,Undoped,Spin-coating,0.8,Diethyl ether,Undoped,0,Spiro-MeOTAD,FK209; Li-TFS; TBP,Spin-coating,Au,60.0,Evaporation,0.97,21.74,0.69,15.01,0,100.0-3.0
nip,SLG | FTO,TiO2-c | TiO2-mp,Undoped,Spin-coating | Spin-coating,1,none,Undoped,Spin-coating,0.7,Ethyl acetate,Undoped,0,Spiro-MeOTAD,Li-TFSI; TBP,Spin-coating,Ag,120.0,Evaporation,1.002,23.3,0.76,18.0,0,100.0-10.0
nip,SLG | FTO,TiO2-c | TiO2-mp,Undoped,Spin-coating | Spin-coating,1,none,Undoped,Spin-coating,0.7,Chlorobenzene,Undoped,0,Spiro-MeOTAD,Li-TFSI; TBP,Spin-coating,Ag,120.0,Evaporation,1.002,20.0,0.76,14.9,0,100.0-10.0
nip,SLG | FTO,TiO2-c | TiO2-mp,Undoped,Spin-coating | Spin-coating,1,none,Undoped,Spin-coating,0.7,Toluene,Undoped,0,Spiro-MeOTAD,Li-TFSI; TBP,Spin-coating,Ag,120.0,Evaporation,0.9,19.5,0.76,14.5,0,100.0-10.0
nip,SLG | FTO,SnO2-c | PCBM-60,Undoped,Spin-coating | Spin-coating,1,none,Undoped,Spin-coating,1.0,Chlorobenzene,Undoped,0,Spiro-MeOTAD,Undoped,Spin-coating,Au,100.0,Evaporation,0.94,22.03,0.377,7.8,0,90.0-15.0
nip,SLG | FTO,SnO2-c | PCBM-60,Undoped,Spin-coating | Spin-coating,1,none,Undoped,Spin-coating,1.0,Chlorobenzene,Undoped,0,Spiro-MeOTAD,Li-TFSI; TBP,Spin-coating,Au,100.0,Evaporation,1.07,22.18,0.718,17.0,0,90.0-15.0
nip,SLG | ITO,SnO2-c,Undoped,Spin-coating,1,none,Cl,Spin-coating,1.0,Chlorobenzene,Undoped,0,Spiro-MeOTAD,Undoped,Spin-coating,MoO3 | Au,90.0,Evaporation | Evaporation,1.02,17.26,0.6609999999999999,11.74,0,100.0-15.0
nip,SLG | ITO,SnO2-c,Undoped,Spin-coating,1,none,Cl,Spin-coating,1.0,Chlorobenzene,Undoped,0,Spiro-MeOTAD,Li-TFSI; TBP,Spin-coating,MoO3 | Au,90.0,Evaporation | Evaporation,1.05,21.51,0.742,16.77,0,100.0-15.0
nip,SLG | ITO,TiO2-c | PCBM-60,Undoped,Spin-coating | Evaporation,1,none,Acetate; HPA,Spin-coating,1.0,Undoped,Undoped,0,Spiro-MeOTAD,Li-TFSI; TBP,Spin-coating,MoO3 | Au,105.0,Evaporation | Evaporation,1.02,19.6,0.65,13.0,0,100.0-5.0
nip,SLG | FTO,TiO2-c | TiO2-mp,Graphene; TiCl4 | Graphene,Spin-coating | Spin-coating,1,none,Undoped,Spin-coating,0.9,Undoped,Undoped,0,Spiro-MeOTAD,Li-TFSI; TBP,Spin-coating,Ag,100.0,Evaporation,1.053,22.98,0.731,17.69,0,100.0-15.0
nip,SLG | FTO,TiO2-c | TiO2-mp, TiCl4,Spray-pyrolys | Spin-coating,1,none,Cl,Spin-coating,0.6666666666666666,Chlorobenzene,Undoped,0,Spiro-MeOTAD,Li-TFSI; TBP,Spin-coating,Au,90.0,Evaporation,0.84,16.8,0.61,8.6,0,90.0-45.0
nip,SLG | FTO,TiO2-c,Undoped,Spin-coating,1,none,Undoped,Spin-coating,0.7,Chlorobenzene,Undoped,0,Spiro-MeOTAD,Li-TFSI; TBP,Spin-coating,Ag,90.0,Evaporation,1.08,21.51,0.68,15.7,0,100.0-5.0
nip,SLG | FTO,TiO2-c,Undoped,Spin-coating,1,none,Undoped,Spin-coating,0.7,Chlorobenzene,Undoped,1,Spiro-MeOTAD,Li-TFSI; TBP,Spin-coating,Ag,90.0,Evaporation,1.12,22.43,0.72,18.33,0,100.0-5.0
nip,SLG | FTO,TiO2-c | TiO2-mp,Undoped,Spray-pyrolys | Spin-coating,1,none,Undoped,Spin-coating >> CBD,1.0,Undoped,Undoped,0,PTAA,Undoped,Spin-coating,Au,200.0,Evaporation,0.96,18.3,0.61,10.7,1,100.0-10.0
nip,SLG | FTO,TiO2-c | TiO2-mp,Undoped,Spray-pyrolys | Spin-coating,1,none,Undoped,Spin-coating >> CBD,1.0,Undoped,Undoped,0,PTAA,Li-TFSI; TBP,Spin-coating,Au,200.0,Evaporation,0.94,20.0,0.66,12.3,1,100.0-10.0
nip,SLG | FTO,TiO2-c | TiO2-mp,Undoped,Spray-pyrolys | Spin-coating,1,none,Undoped,Spin-coating >> CBD,1.0,Undoped,Undoped,0,Spiro-MeOTAD,Li-TFSI; TBP,Spin-coating,Au,200.0,Evaporation,0.88,12.9,0.5,5.7,1,100.0-10.0
nip,SLG | FTO,TiO2-c,Undoped,Spray-pyrolys,1,none,Undoped,Spin-coating,1.0,Ar,Undoped,0,Spiro-MeOTAD,Li-TFSI; TBP,Spin-coating,Au,80.0,Evaporation,1.01,22.5,0.72,17.16,0,100.0-10.0
pin,SLG | FTO,PCBM-60 | BCP,Undoped,Spin-coating | Spin-coating,1,none,Undoped,Spin-coating,1.0,Ar,Undoped,0,NiO-c,Undoped,Spray-pyrolys,Ag,100.0,Evaporation,1.1,20.9,0.66,15.25,0,100.0-60.0
nip,SLG | ITO,PCBM-60,Undoped,Spin-coating,1,none,Undoped,Spin-coating,0.8,Chlorobenzene,Undoped,0,Spiro-MeOTAD,Li-TFSI; TBP,Spin-coating,Au,80.0,Evaporation,1.05,19.17,0.607,12.27,0,60; 80-1.0; 2.0
nip,SLG | FTO,TiO2-c | TiO2-mp,Undoped,Spray-pyrolys | Spin-coating,1,none,Undoped,Spin-coating,0.0,Toluene,Undoped,0,Spiro-MeOTAD,FK102; Li-TFSI; TBP,Spin-coating,Au,80.0,Evaporation,0.952,18.9,0.69,12.39,0,100.0-10.0
nip,SLG | FTO,TiO2-c | TiO2-nw,Undoped,Spin-coating | Hydrothermal,1,none,Undoped,Spin-coating,0.8,Chlorobenzene,Undoped,0,Spiro-MeOTAD,Li-TFSI; TBP,Spin-coating,Ag,150.0,Evaporation,1.03,21.99,0.7,15.93,0,110-10.0
nip,SLG | FTO,SnO2-np,Undoped,Spin-coating,1,none,Undoped,Spin-coating,0.7,Chlorobenzene,Undoped,0,Spiro-MeOTAD,FK209; Li-TFSI; TBP,Spin-coating,Au,80.0,Evaporation,1.07,23.09,0.7340000000000001,18.22,0,100.0-60.0
nip,SLG | FTO,TiO2-c | TiO2-mp,Undoped,Spin-coating | Spin-coating,1,none,Undoped,Spin-coating,0.8888888888888888,Diethyl ether,Undoped,0,Spiro-MeOTAD,Li-TFSI; TBP,Spin-coating,Au,80.0,Evaporation,1.1,21.95,0.71,17.15,0,60; 100-1.0; 5.0
pin,SLG | ITO,PCBM-60 | BCP,Undoped,Spin-coating | Evaporation,1,none,Undoped,Slot-die coating,1.0,N2,Undoped,0,PEDOT:PSS,Undoped,Spin-coating,Ag,100.0,Evaporation,0.97,21.9,0.71,14.1,0,80-5.0
nip,SLG | FTO,TiO2-c,Undoped,Spin-coating,1,none,Undoped,Spin-coating,0.8,Chlorobenzene,Undoped,0,Spiro-MeOTAD,Li-TFSI; TBP,Spin-coating,Au,40.0,Evaporation,,,,13.0,0,40; 100-40.0; 10.0
nip,SLG | ITO,SnO2-np,Undoped,Spin-coating,1,none,Undoped,Spray-coating,1.0,Undoped,Undoped,0,Spiro-MeOTAD,Li-TFSI; TBP,Spin-coating,Au,80.0,Evaporation,0.747,10.97,0.5429999999999999,4.46,0,50-0.25
nip,SLG | FTO,TiO2-c | TiO2-mp,Undoped,Spray-pyrolys | Spin-coating,1,none,Undoped,Spin-coating,0.0,Diethyl ether,Undoped,0,Spiro-MeOTAD,Li-TFSI; TBP,Spin-coating,Au,100.0,Evaporation,0.96,23.28,0.65,14.64,0,100.0-45.0
nip,SLG | FTO,TiO2-c | TiO2-mp,Undoped,Spray-pyrolys | Spin-coating,1,none,TFBA,Spin-coating,0.0,Diethyl ether,Undoped,0,Spiro-MeOTAD,Li-TFSI; TBP,Spin-coating,Au,100.0,Evaporation,1.01,21.29,0.5,10.72,0,100.0-45.0
nip,SLG | FTO,TiO2-c,Undoped,Spin-coating,1,none,Undoped,Spin-coating,1.0,Undoped,Undoped,0,P3HT,Undoped,Spin-coating,Ag,100.0,Evaporation,0.56,4.28,0.523,1.3,0,150-20.0
nip,SLG | FTO,TiO2-c,Undoped,Spin-coating,1,none,Undoped,Spin-coating,1.0,Undoped,Undoped,0,P3HT,Undoped,Spin-coating,Ag,100.0,Evaporation,0.89,15.38,0.5710000000000001,7.8,0,130-20.0
nip,SLG | FTO,TiO2-c,Undoped,Spin-coating,1,none,Undoped,Spin-coating,1.0,Undoped,Undoped,0,P3HT,Undoped,Spin-coating,Ag,100.0,Evaporation,0.92,20.63,0.6759999999999999,12.8,0,100.0-50.0
nip,SLG | FTO,TiO2-c,Undoped,Spin-coating,1,none,Undoped,Spin-coating,0.75,Chlorobenzene,Undoped,0,Spiro-MeOTAD,Li-TFSI; TBP,Spin-coating,Au,100.0,Evaporation,1.1,20.8,0.69,15.8,0,100.0-60.0
nip,SLG | FTO,TiO2-c | TiO2-mp,Undoped,Spray-pyrolys | Spin-coating,1,none,Undoped,Spin-coating >> CBD,1.0,Undoped,Undoped,0,Spiro-MeOTAD,Undoped,Spin-coating,Au,70.0,Evaporation,0.95,20.9,0.7,13.8,1,70.0-30.0
nip,SLG | FTO,TiO2-c | TiO2-mp,Undoped,Spray-pyrolys | Spin-coating,1,none,Cl,Spin-coating,0.9,Toluene,Undoped,0,Spiro-MeOTAD,Undoped,Spin-coating,Au,80.0,Evaporation,0.99,21.52,0.38,8.13,0,100.0-10.0
nip,SLG | FTO,TiO2-c | TiO2-mp,Undoped,Spray-pyrolys | Spin-coating,1,none,Cl,Spin-coating,0.9,Toluene,Undoped,0,Spiro-MeOTAD,FK209; Li-TFSI; TBP,Spin-coating,Au,80.0,Evaporation,1.05,22.01,0.77,17.71,0,100.0-10.0
nip,SLG | FTO,TiO2-c | TiO2-mp,Undoped,Spin-coating | Spin-coating,1,none,Undoped,Spin-coating,0.8,Diethyl ether,Undoped,0,Spiro-MeOTAD,BCF,Spin-coating,Au,75.0,Evaporation,0.99,20.0,0.62,12.4,0,65.0-1.0
nip,SLG | FTO,TiO2-c | TiO2-mp,Undoped,Spin-coating | Spin-coating,1,none,Undoped,Spin-coating,0.9,Diethyl ether,Undoped,0,Spiro-MeOTAD,Li-TFSI; TBP,Spin-coating,Au,80.0,Evaporation,1.019,23.27,0.625,14.83,0,65; 100-1.0; 10.0
nip,SLG | FTO,TiO2-c | TiO2-mp,Undoped,Spray-pyrolys | Spin-coating,1,none,Undoped,Spin-coating >> CBD,1.0,Undoped,Undoped,0,Spiro-MeOTAD,FK209; Li-TFSI; TBP,Spin-coating,Au,60.0,Evaporation,0.963,20.8,0.7,14.15,1,100.0-10.0
nip,SLG | FTO,TiO2-c | TiO2-mp,Undoped,Spin-coating | Spin-coating,1,none,Undoped,Spin-coating >> CBD,1.0,Undoped,Undoped,0,Spiro-MeOTAD,FK209; Li-TFSI; TBP,Spin-coating,Au,60.0,Evaporation,0.954,20.6,0.73,14.36,1,100.0-10.0
nip,SLG | FTO,TiO2-c,Undoped,Spin-coating,1,none,Undoped,Spin-coating,1.0,Chlorobenzene,Undoped,0,Spiro-MeOTAD,Li-TFSI; TBP,Spin-coating,Au,50.0,Evaporation,1.05,19.0,0.64,13.2,0,100.0-45.0
