Repository: wthappy/BO_Reverse_design

# BO_Reverse_design

Bayesian reverse design based on experimental knowledge constraints.This work takes MAPbI3 perovskite solar cells as an example.

* In the Bayesian optimization process, the initial scatter points have a certain degree of randomness (which cannot be fixed by random seeds), so different optimal parameter values may be obtained.

* For the convenience of laboratory preparation, we designed both NIP and PIN devices separately in this work. You can adjust the corresponding “experimental knowledge constraint” according to your own needs.

* "Prob_params_all.csv" is the output file for the current example.

File: data.csv (part 6 of 18)
Cell_architecture,Substrate_stack_sequence,ETL_stack_sequence,ETL_additives_compounds,ETL_deposition_procedure,Perovskite_composition_perovskite_ABC3_structure,Perovskite_composition_none_stoichiometry_components_in_excess,Perovskite_additives_compounds,Perovskite_deposition_procedure,DMF_DMSO,Perovskite_deposition_quenching_media,Perovskite_deposition_quenching_media_additives_compounds,Perovskite_deposition_solvent_annealing,HTL_stack_sequence,HTL_additives_compounds,HTL_deposition_procedure,Backcontact_stack_sequence,Backcontact_thickness_list,Backcontact_deposition_procedure,JV_default_Voc,JV_default_Jsc,JV_default_FF,JV_default_PCE,Perovskite_deposition_solvents_IPA,Perovskite_deposition_thermal_annealing
nip,SLG | FTO,TiO2-c | TiO2-mp, TiCl4,Spin-coating | Spin-coating,1,none,Undoped,Spin-coating >> CBD,0.9,Undoped,Undoped,0,Spiro-MeOTAD,Li-TFSI; TBP,Spin-coating,Au,80.0,Evaporation,1.01,19.3,0.67,13.05,1,105.0-10.0
nip,SLG | FTO,TiO2-c | TiO2-mp, TiCl4,Spin-coating | Spin-coating,1,none,Undoped,Spin-coating >> CBD,0.9,Undoped,Undoped,1,Spiro-MeOTAD,Li-TFSI; TBP,Spin-coating,Au,80.0,Evaporation,1.02,20.15,0.73,15.06,1,105.0-10.0
nip,SLG | FTO,TiO2-c | TiO2-mp,Undoped,Spray-pyrolys | Spin-coating,1,none,Undoped,Spin-coating,0.3,Undoped,Undoped,0,Spiro-MeOTAD,Li-TFSI; TBP,Spin-coating,Ag,100.0,Evaporation,1.03,19.8,0.73,14.9,0,100.0-10.0
nip,SLG | FTO,TiO2-c,Undoped,Spin-coating,1,none,Undoped,Spin-coating >> CBD,1.0,Undoped,Undoped,0,Spiro-MeOTAD,Li-TFSI; TBP,Spin-coating,Ag,90.0,Evaporation,1.04,21.7,0.664,14.9,1,150.0-20.0
nip,SLG | FTO,TiO2-c,Undoped,Spin-coating,1,none,Cl,Spin-coating >> CBD,1.0,Undoped,Undoped,0,Spiro-MeOTAD,Li-TFSI; TBP,Spin-coating,Ag,90.0,Evaporation,1.05,22.5,0.693,16.4,1,150.0-20.0
nip,SLG | FTO,TiO2-c,Undoped,Spin-coating,1,none,Undoped,Spin-coating >> CBD,1.0,Undoped,Undoped,0,Spiro-MeOTAD,Undoped,Spin-coating,Au,80.0,Evaporation,0.87,11.2,0.4,4.01,1,90.0-30.0
nip,SLG | FTO,TiO2-c,Undoped,Spin-coating,1,none,TiO2-nw,Spin-coating >> CBD,1.0,Undoped,Undoped,0,Spiro-MeOTAD,Undoped,Spin-coating,Au,80.0,Evaporation,0.89,12.7,0.53,5.97,1,90.0-30.0
nip,SLG | FTO,TiO2-c | TiO2-mp,Undoped,Spin-coating | Spin-coating,1,none,Undoped,Spin-coating,0.9090909090909092,Diethyl ether,Undoped,0,CuPc,Undoped,Evaporation,Au,100.0,Evaporation,0.92,19.5,0.58,10.41,0,65; 100-1.0; 2.0
nip,SLG | FTO,TiO2-c,Undoped,Spin-coating,1,none,Undoped,Spin-coating,1.0,Undoped,Undoped,1,Spiro-MeOTAD,Li-TFSI; TBP,Spin-coating,Ag,100.0,Evaporation,0.945,18.73,0.48,8.61,0,100.0-5.0
nip,SLG | FTO,TiO2-c | TiO2-mp,Undoped,Spray-pyrolys | Spin-coating,1,none,Undoped,Spin-coating,0.15,Chlorobenzene,Undoped,0,Spiro-MeOTAD,FK209; Li-TFSI; TBP,Spin-coating,Au,60.0,Evaporation,1.06,19.1,0.75,15.3,0,100.0-60.0
nip,SLG | FTO,TiO2-c,Undoped,Spin-coating,1,none,Undoped,Spin-coating,0.9,Chlorobenzene,Undoped,0,Spiro-MeOTAD,Li-TFSI; TBP,Spin-coating,Au,80.0,Evaporation,0.97,20.97,0.67,13.66,0,100.0-60.0
nip,SLG | FTO,TiO2-c,TiCl4,Spin-coating,1,none,Undoped,Spin-coating,0.9,Chlorobenzene,Undoped,0,Spiro-MeOTAD,Li-TFSI; TBP,Spin-coating,Au,80.0,Evaporation,0.95,22.49,0.68,14.23,0,100.0-60.0
nip,SLG | FTO,TiO2-c | TiO2-nw,Undoped,Spin-coating | Spin-coating,1,none,Cl,Spin-coating >> Spin-coating,0.0,Undoped,Undoped,0,Spiro-MeOTAD,FK209; Li-TFSI; TBP,Spin-coating,Au,60.0,Evaporation,1.0,21.8,0.71,15.63,1,140.0-10.0
nip,SLG | FTO,TiO2-c | TiO2-mp,Undoped,Spray-pyrolys | Spin-coating,1,none,Undoped,Spin-coating,0.0,Chlorobenzene,Undoped,0,P3HT,Li-TFSI,Spin-coating,Au,80.0,Evaporation,0.91,18.36,0.8,13.4,0,105.0-60.0
nip,SLG | FTO,TiO2-c | TiO2-mp,Undoped,Spray-pyrolys | Spin-coating,1,none,Undoped,Spin-coating,0.0,Chlorobenzene,Undoped,0,P3HT,Co,Spin-coating,Au,80.0,Evaporation,0.92,17.68,0.7,11.5,0,105.0-60.0
nip,SLG | FTO,TiO2-c | TiO2-mp,Undoped,Spray-pyrolys | Spin-coating,1,none,Undoped,Spin-coating,0.0,Chlorobenzene,Undoped,0,P3HT,Undoped,Spin-coating,Au,80.0,Evaporation,0.9,18.11,0.69,11.2,0,105.0-60.0
nip,SLG | FTO,TiO2-c | TiO2-mp,Undoped,Spray-pyrolys | Spin-coating,1,none,Undoped,Spin-coating,0.0,Chlorobenzene,Undoped,0,Spiro-MeOTAD,FK209; Li-TFSI; TBP,Spin-coating,Au,80.0,Evaporation,1.01,22.15,0.78,17.7,0,105.0-60.0
nip,SLG | FTO,TiO2-c | TiO2-mp,Undoped,Spray-pyrolys | Spin-coating,1,none,Undoped,Spin-coating,0.0,Chlorobenzene,Undoped,0,Spiro-MeOTAD,Undoped,Spin-coating,Au,80.0,Evaporation,0.94,16.67,0.33,5.13,0,105.0-60.0
nip,SLG | FTO,TiO2-c,Undoped,Spin-coating,1,none,Undoped,Spin-coating,1.0,Undoped,Undoped,0,Spiro-MeOTAD,FK209; Li-TFSI; TBP,Spin-coating,Ag,100.0,Evaporation,0.91,21.13,0.54,10.46,0,95.0-40.0
nip,SLG | FTO,TiO2-c,TiCl4,Spin-coating,1,none,TiO2-np,Spin-coating,1.0,Undoped,Undoped,0,Spiro-MeOTAD,FK209; Li-TFSI; TBP,Spin-coating,Ag,100.0,Evaporation,0.99,22.9,0.56,12.96,0,95.0-40.0
nip,SLG | FTO,TiO2-c,Undoped,Spin-coating,1,none,Cl; ICBA,Spin-coating,1.0,Undoped,Undoped,0,Spiro-MeOTAD,Li-TFSI; TBP,Spin-coating,Ag,100.0,Evaporation,1.09,21.59,0.77,18.14,0,100.0-5.0
nip,SLG | FTO,TiO2-c,Undoped,Spin-coating,1,none,Cl; PCBM,Spin-coating,1.0,Undoped,Undoped,0,Spiro-MeOTAD,Li-TFSI; TBP,Spin-coating,Ag,100.0,Evaporation,1.08,20.94,0.73,16.54,0,100.0-5.0
nip,SLG | FTO,TiO2-c | TiO2-mp,Undoped,Spin-coating | Spin-coating,1,none,Undoped,Spin-coating >> CBD,1.0,Undoped,Undoped,0,Spiro-MeOTAD,Li-TFSI; TBP,Spin-coating,Au,80.0,Evaporation,0.9,13.9,0.56,7.0,1,100.0-30.0
nip,SLG | FTO,TiO2-c | TiO2-mp,Undoped,Spin-coating | Spin-coating,1,none,Undoped,Spin-coating,1.0,Undoped,Undoped,0,Spiro-MeOTAD,Li-TFSI; TBP,Spin-coating,Au,80.0,Evaporation,0.76,13.6,0.51,5.2,0,100.0-5.0
nip,SLG | FTO,TiO2-c,Undoped,Sputtering,1,none,Undoped,Spin-coating,1.0,Undoped,Undoped,0,Spiro-MeOTAD,Li-TFSI; TBP,Spin-coating,Ag,80.0,Evaporation,0.084,1.39,0.26,0.03,0,100.0-10.0
nip,SLG | FTO,TiO2-c,Undoped,Spin-coating,1,none,Undoped,Spin-coating,1.0,Undoped,Undoped,0,Spiro-MeOTAD,Li-TFSI; TBP,Spin-coating,Au,80.0,Evaporation,1.092,14.085,0.78,11.96,0,65; 100-1.0; 9.0
nip,SLG | FTO,TiO2-c | PCBM-60,Undoped,Spin-coating | Spin-coating,1,none,Undoped,Spin-coating,1.0,Undoped,Undoped,0,Spiro-MeOTAD,Li-TFSI; TBP,Spin-coating,Au,80.0,Evaporation,1.006,12.589,0.68,8.67,0,65; 100-1.0; 9.0
nip,SLG | FTO,PCBM-60,Undoped,Spin-coating,1,none,Undoped,Spin-coating,1.0,Undoped,Undoped,0,Spiro-MeOTAD,Li-TFSI; TBP,Spin-coating,Au,70.0,Evaporation,1.011,12.615,0.57,7.27,0,65; 100-1.0; 9.0
nip,SLG | FTO,TiO2-c,Undoped,Spin-coating,1,none,Undoped,Spin-coating,0.8,Chlorobenzene,Undoped,0,Spiro-MeOTAD,Li-TFSI; TBP,Spin-coating,Ag,90.0,Evaporation,1.08,22.4,0.74,17.8,0,100.0-10.0
nip,SLG | FTO,TiO2-c,Undoped,Spin-coating,1,none,I2,Spin-coating,0.8,Chlorobenzene,Undoped,0,Spiro-MeOTAD,Li-TFSI; TBP,Spin-coating,Ag,90.0,Evaporation,1.1,23.0,0.75,19.0,0,100.0-10.0
nip,SLG | FTO,ZnO-np,Undoped,Spin-coating,1,none,Undoped,Spin-coating >> CBD,0.9,Undoped,Undoped,0,Spiro-MeOTAD,Li-TFSI; TBP,Spin-coating,Au,80.0,Evaporation,1.05,20.46,0.7,15.5,1,100.0-15.0
nip,SLG | FTO,TiO2-c | TiO2-mp,Undoped,Spin-coating | Spin-coating,1,none,Undoped,Spin-coating >> CBD,1.0,Undoped,Undoped,0,Spiro-MeOTAD,Li-TFSI; TBP,Spin-coating,Ag,100.0,Evaporation,0.94,20.06,0.56,10.6,1,105.0-10.0
nip,SLG | FTO,TiO2-c | TiO2-mp,Undoped,Spin-coating | Spin-coating,1,none,TPE-DPP4,Spin-coating >> CBD,1.0,Undoped,Undoped,0,Spiro-MeOTAD,Li-TFSI; TBP,Spin-coating,Ag,100.0,Evaporation,1.02,21.04,0.66,14.1,1,105.0-10.0
nip,SLG | FTO,SnO2-c | PCBM-60,Undoped,Spin-coating | Spin-coating,1,none,Undoped,Spin-coating,0.9090909090909092,Undoped,Undoped,0,Spiro-MeOTAD,Li-TFSI; TBP,Spin-coating,Au,60.0,Evaporation,1.11,21.77,0.73,17.74,0,60; 100-2.0; 5.0
nip,SLG | FTO,TiO2-c | PCBM-60,Undoped,Spin-coating | Spin-coating,1,none,Undoped,Spin-coating,0.9,Undoped,Undoped,0,Spiro-MeOTAD,Li-TFSI; TBP,Spin-coating,Au,80.0,Evaporation,1.11,22.64,0.78,19.5,0,100.0-10.0
nip,SLG | FTO,TiO2-c | TiO2-mp,Undoped,Spin-coating | Spin-coating,1,none,Undoped,Spin-coating,1.0,Ethyl acetate,Undoped,0,Spiro-MeOTAD,Li-TFSI; TBP,Spin-coating,Au,100.0,Evaporation,0.73,15.36,0.58,6.7,0,100.0-10.0
nip,SLG | ITO,TiO2-c | TiO2-mp,Undoped,Spin-coating | Spin-coating,1,none,Undoped,Spin-coating >> CBD,1.0,Undoped,Undoped,0,Spiro-MeOTAD,Li-TFSI; TBP,Spin-coating,Ag,50.0,Evaporation,0.883,18.3,0.61,9.89,1,80.0-20.0
nip,SLG | ITO,TiO2-c,Undoped,E-beam evaporation,1,none,Undoped,Spray-coating,1.0,Undoped,Undoped,0,Spiro-MeOTAD,Li-TFSI,Spin-coating,Au,80.0,Evaporation,0.86,21.6,0.72,11.6,0,100.0-60.0
nip,SLG | ITO,TiO2-c,Undoped,E-beam evaporation,1,none,Undoped,Spray-coating,1.0,Undoped,Undoped,0,Spiro-MeOTAD,Li-TFSI,Spin-coating,Au,80.0,Evaporation,0.95,22.5,0.73,13.7,0,130.0-10.0
pin,SLG | ITO,PCBM-60,Undoped,Spin-coating,1,none,Undoped,Spin-coating >> Spin-coating,0.9,Undoped,Undoped,0,PEDOT:PSS,Undoped,Spin-coating,Ag,80.0,Evaporation,0.91,21.0,0.75,15.0,1,85.0-60.0
nip,SLG | ITO,TiO2-c,Undoped,Spin-coating,1,PbCl2,Cl,Spin-coating,1.0,Undoped,Undoped,0,Spiro-MeOTAD,Li-TFSI; TBP,Spin-coating,Au,80.0,Evaporation,0.96,21.9,0.74,13.6,0,140.0-10.0
pin,SLG | ITO,PCBM-60,Undoped,Spin-coating,1,none,Undoped,Spin-coating,0.9090909090909092,2-Butanol,Undoped,0,PEDOT:PSS,Undoped,Spin-coating,Al,150.0,Evaporation,0.91,16.71,0.52,8.49,0,100.0-0.5
nip,SLG | ITO,SnO2-c,Undoped,Spin-coating,1,none,Undoped,Spin-coating,0.9,Diethyl ether,Undoped,0,Spiro-MeOTAD,Li-TFSI; TBP,Spin-coating,Au,100.0,Evaporation,1.08,17.92,0.69,13.32,0,90.0-10.0
pin,SLG | ITO,PCBM-60,Undoped,Spin-coating,1,none,Undoped,Spin-coating,0.5,Chlorobenzene,Undoped,0,PEDOT:PSS,Undoped,Spin-coating,Ag,100.0,Evaporation,0.91,17.1,0.51,8.55,0,100.0-30.0
pin,SLG | ITO,PCBM-60,Undoped,Spin-coating,1,none,Undoped,Spin-coating,0.5,Chlorobenzene,Undoped,1,PEDOT:PSS,Undoped,Spin-coating,Ag,100.0,Evaporation,0.94,18.6,0.51,8.85,0,100.0-30.0
pin,SLG | ITO,PCBM-60,Undoped,Spin-coating,1,none,Acetate,Spin-coating,1.0,Undoped,Undoped,0,PEDOT:PSS,Undoped,Spin-coating,Ag,90.0,Evaporation,0.96,24.6,0.69,16.3,0,80.0-12.0
nip,SLG | FTO,TiO2-c | TiO2-mp,Undoped,ALD | Spin-coating,1,PbI2,Undoped,Spin-coating,1.0,Chlorobenzene,Undoped,0,Spiro-MeOTAD,Li-TFSI; TBP,Spin-coating,Ag,150.0,Evaporation,1.0,16.9,0.565,9.55,0,100.0-10.0
nip,SLG | FTO,TiO2-c | TiO2-mp,Undoped,Spray-pyrolys | Spin-coating,1,none,Cl,Spin-coating,1.0,Undoped,Undoped,0,Spiro-MeOTAD,Li-TFSI; TBP,Spin-coating,Au,80.0,Evaporation,0.721,7.61,0.33,1.82,0,100.0-10.0
nip,SLG | FTO,TiO2-c,Undoped,Spray-pyrolys,1,none,Cl,Spin-coating,1.0,Undoped,Undoped,0,CuSCN,Undoped,Dropcasting,Au,80.0,Evaporation,0.491,12.9,0.49,3.1,0,90.0-180.0
nip,SLG | FTO,TiO2-c,Undoped,Spray-pyrolys,1,none,Cl,Spin-coating,1.0,Undoped,Undoped,0,CuSCN,Undoped,Dropcasting,Au,80.0,Evaporation,0.665,14.0,0.48,4.5,0,100.0-180.0
nip,SLG | FTO,TiO2-c,Undoped,Spray-pyrolys,1,none,Cl,Spin-coating,1.0,Undoped,Undoped,0,CuSCN,Undoped,Dropcasting,Au,80.0,Evaporation,0.727,14.4,0.617,6.4,0,110.0-180.0
nip,SLG | FTO,TiO2-c,Undoped,Spray-pyrolys,1,none,Cl,Spin-coating,1.0,Undoped,Undoped,0,CuSCN,Undoped,Dropcasting,Au,80.0,Evaporation,0.4529999999999999,11.1,0.5379999999999999,2.7,0,120.0-180.0
pin,SLG | ITO,C60 | BCP,Undoped,Evaporation | Evaporation,1,none,Undoped,Spin-coating,1.0,Chlorobenzene,Undoped,0,PTAA,Undoped,Spin-coating,Ag,100.0,Evaporation,1.0,20.9,0.82,17.1,0,100.0-10.0
nip,SLG | FTO,TiO2-c,Undoped,ALD,1,none,Undoped,Spin-coating,1.0,Undoped,Undoped,0,P3HT,Undoped,Spin-coating,Ag,100.0,Evaporation,0.93,22.1,0.512,10.5,0,105.0-120.0
pin,SLG | ITO,PCBM-60 | Bphen,Undoped,Spin-coating | Spin-coating,1,none,Undoped,Spin-coating,1.0,Undoped,Undoped,0,PEDOT:PSS,Undoped,Spin-coating,Ag,100.0,Evaporation,0.92,12.89,0.752,8.95,0,90.0-10.0
pin,SLG | ITO,PCBM-60 | ZnO-np,Undoped,Spin-coating | Spin-coating,1,none,Undoped,Spin-coating,1.0,Chlorobenzene,Undoped,0,CuI,Undoped,Spin-coating,Ag,100.0,Evaporation,1.024,18.685,0.759,14.54,0,100.0-20.0
nip,SLG | FTO,TiO2-c | TiO2-mp,Undoped,Spin-coating | Spin-coating,1,PbI2,Undoped,Spin-coating,0.8,Chlorobenzene,Undoped,0,Spiro-MeOTAD,Li-TFSI; TBP,Spin-coating,Au,80.0,Evaporation,1.04,21.23,0.71,15.44,0,100.0-60.0
nip,SLG | FTO,TiO2-c | TiO2-mp,Undoped,Spin-coating | Spin-coating,1,PbI2,TDZT,Spin-coating,0.8,Chlorobenzene,Undoped,0,Spiro-MeOTAD,Li-TFSI; TBP,Spin-coating,Au,80.0,Evaporation,1.09,22.48,0.73,17.56,0,100.0-60.0
nip,SLG | FTO,TiO2-c | TiO2-mp,Undoped,Spin-coating | Spin-coating,1,PbI2,TDZDT,Spin-coating,0.8,Chlorobenzene,Undoped,0,Spiro-MeOTAD,Li-TFSI; TBP,Spin-coating,Au,80.0,Evaporation,1.1,22.77,0.76,18.91,0,100.0-60.0
nip,SLG | FTO,TiO2-c | TiO2-mp,Undoped,Spray-pyrolys | Spin-coating,1,PbI2,Undoped,Spin-coating,0.0,Chlorobenzene,Undoped,0,Spiro-MeOTAD,FK209; Li-TFSI; TBP,Spin-coating,Au,80.0,Evaporation,0.996,20.9,0.73,15.3,0,100.0-60.0
nip,SLG | FTO,TiO2-c | TiO2-mp,Undoped,Spray-pyrolys | Spin-coating,1,PbI2,Undoped,Spin-coating,0.0,Chlorobenzene,Undoped,0,P3HT,Li-TFSI,Spin-coating,Au,80.0,Evaporation,0.94,20.4,0.7,13.2,0,100.0-60.0
nip,SLG | FTO,SnO2-c,Undoped,Spin-coating,1,none,Cl,Spin-coating,1.0,Undoped,Undoped,0,Spiro-MeOTAD,Li-TFSI; TBP,Spin-coating,Au,80.0,Evaporation,0.98,19.89,0.647,12.62,0,100.0-60.0
nip,SLG | FTO,SnO2-c,Undoped,Spin-coating,1,none,Cl,Spin-coating,1.0,Undoped,Undoped,1,Spiro-MeOTAD,Li-TFSI; TBP,Spin-coating,Au,80.0,Evaporation,1.07,21.93,0.725,17.01,0,100.0-60.0
nip,SLG | FTO,SnO2-c,Undoped,Spin-coating,1,none,Undoped,Spin-coating,1.0,Chlorobenzene,Undoped,0,Spiro-MeOTAD,Li-TFSI; TBP,Spin-coating,Au,80.0,Evaporation,1.0,20.47,0.66,13.63,0,100.0-10.0
nip,SLG | FTO,SnO2-c,Undoped,Spin-coating,1,none,Undoped,Spin-coating,1.0,Chlorobenzene,Undoped,1,Spiro-MeOTAD,Li-TFSI; TBP,Spin-coating,Au,80.0,Evaporation,1.07,22.16,0.732,17.35,0,100.0-10.0
pin,SLG | ITO,PCBM-60 | BCP,Undoped,Spin-coating | Spin-coating,1,none,Undoped,Spin-coating,1.0,Chlorobenzene,Undoped,0,NiO-c,Undoped,Spin-coating,Ag,100.0,Evaporation,1.09,19.7,0.727,15.6,0,100.0-5.0
pin,SLG | ITO,PCBM-60 | BCP,Undoped,Spin-coating | Spin-coating,1,none,Undoped,Spin-coating,1.0,Chlorobenzene,Undoped,0,NiO-c,Undoped,E-beam evaporation,Ag,100.0,Evaporation,1.06,18.6,0.778,15.4,0,100.0-5.0
nip,SLG | FTO,ZnO-c,Undoped,Spin-coating,1,none,Undoped,Spin-coating,0.1008522727272727,Undoped,Undoped,0,Spiro-MeOTAD,Li-TFSI; TBP,Spin-coating,Au,80.0,Evaporation,1.04,21.6,0.634,14.24,0,100.0-10.0
nip,SLG | FTO,ZnO-c,Undoped,Sputtering,1,none,Undoped,Spin-coating,0.1008522727272727,Undoped,Undoped,0,Spiro-MeOTAD,Li-TFSI; TBP,Spin-coating,Au,80.0,Evaporation,1.12,22.16,0.693,17.22,0,100.0-10.0
pin,SLG | ITO,PCBM-60,Undoped,Spin-coating,1,none,Undoped,Spin-coating,1.0,Undoped,Undoped,0,PEDOT,GSL,Spin-coating,Al,100.0,Evaporation,1.031,20.1,0.721,14.94,0,100.0-10.0
nip,SLG | FTO,TiO2-c,Undoped,Spin-coating,1,none,Undoped,Spin-coating,1.0,Undoped,Undoped,0,Spiro-MeOTAD,Undoped,Spin-coating,Ag,100.0,Evaporation,0.97,20.04,0.39,7.66,0,100.0-60.0
nip,SLG | FTO,TiO2-c,Undoped,Spin-coating,1,none,Undoped,Spin-coating,1.0,Undoped,Undoped,0,Spiro-MeOTAD,Li-TFSI; TBP,Spin-coating,Ag,100.0,Evaporation,1.05,20.59,0.66,14.37,0,100.0-60.0
nip,SLG | ITO,PCBM-60,Undoped,Spin-coating,1,none,Cl,Spin-coating,1.0,Undoped,Undoped,0,Spiro-MeOTAD,Li-TFSI; TBP,Spin-coating,Au,100.0,Evaporation,0.59,12.5,0.34,2.5,0,90.0; 100.0-60.0; 30.0
pin,SLG | ITO,PCBM-60,Undoped,Spin-coating,1,none,Cl,Spin-coating,1.0,Undoped,Undoped,0,PEDOT:PSS,Undoped,Spin-coating,Ca | Al,120.0,Evaporation | Evaporation,0.84,10.9,0.53,5.3,0,90.0; 100.0-60.0; 30.0
nip,SLG | FTO,TiO2-c,Undoped,Spin-coating,1,none,Cl,Spin-coating,1.0,Undoped,Undoped,0,Spiro-MeOTAD,Li-TFSI; TBP,Spin-coating,Ag,120.0,Evaporation,0.91,20.9,0.72,13.8,0,90.0; 120.0-160.0; 17.0
nip,SLG | FTO,TiO2-c,Undoped,Spin-coating,1,none,Cl,Spin-coating,1.0,Undoped,Undoped,0,Spiro-MeOTAD,FK209; Li-TFSI; TBP,Spin-coating,Ag,120.0,Evaporation,1.01,21.8,0.76,16.8,0,90.0; 120.0-160.0; 17.0
pin,SLG | ITO,PCBM-60 | Bphen,Undoped,Spin-coating | Spin-coating,1,none,Cl,Spin-coating,1.0,Undoped,Undoped,0,PEDOT:PSS,TS-CuPc,Spin-coating,Ag,100.0,Evaporation,1.01,22.23,0.77,17.29,0,100.0-5.0
pin,SLG | ITO,PCBM-60 | Bphen,Undoped,Spin-coating | Spin-coating,1,none,Undoped,Spin-coating,1.0,Undoped,Undoped,0,PEDOT:PSS,Undoped,Spin-coating,Ag,100.0,Evaporation,0.51,18.01,0.61,5.68,0,100.0-5.0
pin,SLG | ITO,PCBM-60 | Bphen,Undoped,Spin-coating | Spin-coating,1,none,Undoped,Spin-coating,1.0,Undoped,Undoped,0,PEDOT:PSS,TS-CuPc,Spin-coating,Ag,100.0,Evaporation,0.94,20.98,0.71,14.06,0,100.0-5.0
nip,SLG | FTO,ZnO-c,Undoped,Spin-coating,1,none,Undoped,Spin-coating >> CBD,1.0,N2,Undoped,0,Spiro-MeOTAD,Li-TFSI; TBP,Spin-coating,Au,80.0,Evaporation,0.931,21.2,0.544,10.7,1,70.0-10.0
nip,SLG | FTO,ZnO-c,Mg,Spin-coating,1,none,Undoped,Spin-coating >> CBD,1.0,N2,Undoped,0,Spiro-MeOTAD,Li-TFSI; TBP,Spin-coating,Au,80.0,Evaporation,0.994,22.1,0.585,12.9,1,70.0-10.0
nip,SLG | FTO,ZnO-c,Undoped,Sputtering,1,none,Undoped,Spin-coating >> CBD,1.0,N2,Undoped,0,Spiro-MeOTAD,Li-TFSI; TBP,Spin-coating,Au,80.0,Evaporation,0.943,13.4,0.522,6.6,1,70.0-10.0
nip,SLG | FTO,ZnO-c,Mg,Sputtering,1,none,Undoped,Spin-coating >> CBD,1.0,N2,Undoped,0,Spiro-MeOTAD,Li-TFSI; TBP,Spin-coating,Au,80.0,Evaporation,0.952,9.4,0.626,5.6,1,70.0-10.0
pin,SLG | ITO,PCBM-60,Undoped,Spin-coating,1,none,Cl,Spin-coating,1.0,Undoped,Undoped,0,PEDOT:PSS,Undoped,Spin-coating,Al,100.0,Evaporation,0.86,15.7,0.688,9.4,0,100.0-10.0
pin,SLG | ITO,PCBM-60,Undoped,Spin-coating,1,none,Cl; EAI,Spin-coating,1.0,Undoped,Undoped,0,PEDOT:PSS,Undoped,Spin-coating,Al,100.0,Evaporation,0.86,16.8,0.7040000000000001,10.2,0,100.0-10.0
pin,SLG | ITO,PCBM-60,Undoped,Spin-coating,1,none,Cl,Spin-coating,1.0,Toluene,Undoped,0,PEDOT:PSS,Undoped,Spin-coating,Ca | Al,105.0,Evaporation | Evaporation,0.879,16.58,0.7070000000000001,10.32,0,90.0-10.0
pin,SLG | ITO,PCBM-60,Undoped,Spin-coating,1,none,Undoped,Spin-coating >> Spin-coating,0.9,Undoped,Undoped,0,NiO-c,Undoped,Spin-coating,Ag,100.0,Evaporation,0.95,19.44,0.49,9.05,1,100.0-30.0
pin,SLG | ITO,PCBM-60,DBU,Spin-coating,1,none,Undoped,Spin-coating >> Spin-coating,0.9,Undoped,Undoped,0,NiO-c,Undoped,Spin-coating,Ag,100.0,Evaporation,1.0,21.25,0.72,15.3,1,100.0-30.0
nip,SLG | FTO,TiO2-c | TiO2-mp,Undoped,Spin-coating | Spin-coating,1,none,Cl,Spin-coating,1.0,Undoped,Undoped,0,Spiro-MeOTAD,Li-TFSI; TBP,Spin-coating,Au,100.0,Evaporation,1.0,20.0,0.75,15.0,0,90.0-90.0
nip,SLG | FTO,TiO2-c | TiO2-mp,Undoped,Spin-coating | Spin-coating,1,none,Undoped,Spin-coating,0.8994334277620396,Chlorobenzene,Undoped,0,Spiro-MeOTAD,Li-TFSI; TBP,Spin-coating,Au,100.0,Evaporation,0.84,19.7,0.595,9.8,0,100.0-30.0
nip,SLG | FTO,TiO2-c | TiO2-mp,Undoped,Spin-coating | Spin-coating,1,none,Undoped,Spin-coating >> CBD,1.0,Undoped,Undoped,0,Spiro-MeOTAD,Li-TFSI; TBP,Spin-coating,Au,100.0,Evaporation,0.92,17.03,0.62,9.69,1,100.0-10.0
nip,SLG | FTO,TiO2-c | TiO2-mp,Undoped,Spin-coating | Spin-coating,1,none,Undoped,Spin-coating >> CBD,0.5,Undoped,Undoped,0,Spiro-MeOTAD,Li-TFSI; TBP,Spin-coating,Au,70.0,Evaporation,0.98,17.2,0.67,11.3,1,100.0-10.0
pin,SLG | ITO,PCBM-60,Undoped,Spin-coating,1,none,Cl,Spin-coating,1.0,Undoped,Undoped,0,PEDOT:PSS,Undoped,Spin-coating,Ag,150.0,Evaporation,0.93,20.2,0.67,12.6,0,80.0-120.0
pin,SLG | ITO,PCBM-60 | LiF,Undoped,Spin-coating | Evaporation,1,none,Undoped,Spin-coating,1.0,Toluene,Undoped,0,Spiro-MeOTAD,FK209; Li-TFSI; TBP,Spin-coating,Al,100.0,Evaporation,0.804,18.9,0.63,9.5,0,100.0-10.0
nip,SLG | ITO,PCBM-60,Undoped,Spin-coating,1,none,Undoped,Spin-coating >> CBD,1.0,Undoped,Undoped,0,NiO-c,Undoped,Spin-coating,Ag,100.0,Evaporation,0.76,19.12,0.685,10.46,1,80.0-5.0
nip,SLG | ITO,ZnO-c,Undoped,Spin-coating,1,none,Undoped,Spin-coating >> CBD,1.0,Undoped,Undoped,0,Spiro-MeOTAD,Li-TFSI; TBP,Spin-coating,Ag,100.0,Evaporation,1.04,20.57,0.612,13.05,1,80.0-5.0
nip,SLG | ITO,ZnO-c,Undoped,Spin-coating,1,none,Undoped,Spin-coating >> CBD,1.0,Toluene,Undoped,0,Spiro-MeOTAD,Li-TFSI; TBP,Spin-coating,Ag,100.0,Evaporation,1.0,14.77,0.6920000000000001,10.33,1,80.0-5.0
nip,SLG | FTO,TiO2-c,Undoped,Spray-pyrolys,1,MAI,Cl,Spin-coating,1.0,Undoped,Undoped,0,Spiro-MeOTAD,Li-TFSI; TBP,Spin-coating,Au,60.0,Evaporation,1.03,15.7,0.688,11.1,0,100; 100-10.0; 90.0
nip,SLG | FTO,TiO2-c | TiO2-mp,Undoped,Spray-pyrolys | Spin-coating,1,MAI,Cl,Spin-coating,1.0,Undoped,Undoped,0,Spiro-MeOTAD,Li-TFSI; TBP,Spin-coating,Au,60.0,Evaporation,0.942,15.5,0.708,10.3,0,100; 100-10.0; 90.0
nip,SLG | FTO,TiO2-c,Undoped,Spin-coating,1,PbI2,Undoped,Spin-coating,0.2,Chlorobenzene,Undoped,0,Spiro-MeOTAD,Li-TFSI; TBP,Spin-coating,Au,40.0,Evaporation,1.06,18.7,0.76,10.0,0,40; 100-40.0; 10.0
nip,SLG | FTO,TiO2-c | TiO2-mp,Undoped,Spin-coating | Spin-coating,1,none,Undoped,Spin-coating,0.9,Undoped,Undoped,0,Spiro-MeOTAD,Li-TFSI; TBP,Spin-coating,Au,100.0,Evaporation,0.91,25.21,0.63,14.41,0,65.0-10.0
nip,SLG | FTO,TiO2-c | TiO2-mp,Undoped,Spray-pyrolys | Spin-coating,1,none,Undoped,Spin-coating >> CBD,1.0,Undoped,Undoped,0,Spiro-MeOTAD,FK209; Li-TFSI; TBP,Spin-coating,Au,90.0,Evaporation,0.932,11.4,0.55,5.9,1,70.0-10.0
nip,SLG | FTO,TiO2-c | TiO2-mp, Li-TFSI,Spray-pyrolys | Spin-coating,1,none,Undoped,Spin-coating,0.0,Chlorobenzene,Undoped,0,Spiro-MeOTAD,FK209; Li-TFSI; TBP,Spin-coating,Au,90.0,Evaporation,1.093,20.3,0.76,16.9,0,100.0-40.0
pin,SLG | ITO,PCBM-60 | LiF,Undoped,Spin-coating | Evaporation,1,none,Cl,Spin-coating,1.0,Undoped,Undoped,0,PEDOT:PSS,Undoped,Spin-coating,Al,100.0,Evaporation,0.91,22.39,0.626,12.76,0,95.0-75.0
pin,SLG | ITO,PCBM-60 | LiF,Undoped,Spin-coating | Evaporation,1,none,Cl,Spin-coating,1.0,Chlorobenzene,Undoped,0,PEDOT:PSS,Undoped,Spin-coating,Al,100.0,Evaporation,1.0,21.46,0.755,16.16,0,25.0-720.0
nip,SLG | FTO,TiO2-c | TiO2-mp,Undoped,Spin-coating | Spin-coating,1,none,Undoped,Spin-coating,0.0,Chlorobenzene,Undoped,0,PTAA,Li-TFSI; TBP,Spin-coating,Au,80.0,Evaporation,1.05,22.55,0.745,17.72,0,100.0-20.0
nip,SLG | FTO,TiO2-c | TiO2-mp,Undoped,Spin-coating | Spin-coating,1,PbI2,Hexamethylphosphoramide,Spin-coating,0.0,Chlorobenzene,Undoped,0,PTAA,Li-TFSI; TBP,Spin-coating,Au,80.0,Evaporation,1.08,22.53,0.8009999999999999,19.5,0,100.0-20.0
nip,SLG | FTO,SnO2-c,Undoped,Spin-coating,1,none,Undoped,Spin-coating,0.8,Diethyl ether,Undoped,0,Spiro-MeOTAD,Undoped,Spin-coating,Au,80.0,Evaporation,1.082,22.46,0.7,17.01,0,100.0-10.0
pin,SLG | ITO,PCBM-60 | BCP,Undoped,Spin-coating | Evaporation,1,none,Cl,Spin-coating,1.0,Vacuum,Undoped,0,PEDOT:PSS,Undoped,Spin-coating,Ag,100.0,Evaporation,1.0,19.5,0.61,11.86,0,25; 100-15.0; 5.0
nip,SLG | FTO,TiO2-c,Undoped,Spin-coating,1,none,Undoped,Spin-coating,0.9,Chlorobenzene,Undoped,0,Spiro-MeOTAD,Li-TFSI; TBP,Spin-coating,Ag,100.0,Evaporation,1.12,15.5,0.7,12.8,0,60; 100-1.0; 4.0
nip,SLG | FTO,C60,Undoped,Spin-coating,1,none,Cl,Spin-coating,1.0,Undoped,Undoped,0,Spiro-MeOTAD,Li-TFSI; TBP,Spin-coating,Au,60.0,Evaporation,0.84,14.3,0.56,6.8,0,100.0-120.0
nip,SLG | FTO,C60,Undoped,Spin-coating,1,none,Undoped,Spin-coating >> CBD,1.0,Undoped,Undoped,0,Spiro-MeOTAD,Li-TFSI; TBP,Spin-coating,Au,60.0,Evaporation,0.98,12.8,0.67,8.5,1,100.0-120.0
nip,SLG | ITO,TiO2-c,Undoped,Spin-coating,1,none,Cl,Spin-coating,1.0,Undoped,Undoped,0,Spiro-MeOTAD,Undoped,Spin-coating,Au,100.0,Evaporation,0.8,15.0,0.67,8.0,0,100.0-5.0
nip,SLG | FTO,TiO2-c,Undoped,Spray-pyrolys,1,none,Undoped,Spin-coating,0.9,Diethyl ether,Undoped,0,Spiro-MeOTAD,Li-TFSI; TBP,Spin-coating,Au,60.0,Evaporation,1.101,16.77,0.6629999999999999,12.23,0,65; 100-1.0; 2.0
pin,SLG | ITO,PCBM-60,Undoped,Spin-coating,1,none,Cl,Spin-coating >> Spin-coating,1.0,Undoped,Undoped,0,PEDOT:PSS,Undoped,Spin-coating,Al,100.0,Evaporation,0.8,8.76,0.158,1.19,1,100.0-70.0
pin,SLG | ITO,PCBM-60,Undoped,Spin-coating,1,none,Cl,Spin-coating >> Spin-coating,1.0,Undoped,Undoped,0,PEDOT:PSS,Undoped,Spin-coating,Al,100.0,Evaporation,0.96,12.49,0.481,6.1,1,100.0-50.0
pin,SLG | ITO,PCBM-60,Undoped,Spin-coating,1,none,Cl,Spin-coating >> Spin-coating,1.0,Undoped,Undoped,0,PEDOT:PSS,Undoped,Spin-coating,Al,100.0,Evaporation,0.94,18.8,0.506,8.94,1,100.0-60.0
pin,SLG | ITO,PCBM-60,Undoped,Spin-coating,1,none,Cl,Spin-coating >> Spin-coating,1.0,Undoped,Undoped,0,PEDOT:PSS,Undoped,Spin-coating,Al,100.0,Evaporation,0.68,13.62,0.43,3.96,1,100.0-80.0
pin,SLG | ITO,PCBM-60,Undoped,Spin-coating,1,none,Undoped,Spin-coating >> Spin-coating,1.0,Undoped,Undoped,0,PEDOT:PSS,Undoped,Spin-coating,Al,100.0,Evaporation,0.9,13.07,0.653,7.68,1,100.0-60.0
nip,SLG | FTO,TiO2-c | TiO2-mp,Undoped,Spin-coating | Spin-coating,1,none,Cl,Spin-coating,0.0,Chlorobenzene,Undoped,0,Spiro-MeOTAD,TBP,Spin-coating,Au,80.0,Evaporation,1.0,18.0,0.62,0.11,0,100.0-30.0
nip,SLG | FTO,TiO2-c,Undoped,Spin-coating,1,none,Undoped,Spin-coating >> CBD,1.0,Undoped,Undoped,0,P3HT,Li-TFSI; TBP,Spin-coating,Ag,150.0,Evaporation,0.98,17.3,0.65,10.6,1,25.0-5.0
nip,SLG | FTO,TiO2-c | TiO2-mp,Undoped,Spin-coating | Spin-coating,1,none,Undoped,Spin-coating >> CBD,1.0,Undoped,Undoped,0,P3HT,Li-TFSI; TBP,Spin-coating,Ag,150.0,Evaporation,0.93,15.6,0.65,9.2,1,25.0-5.0
nip,SLG | FTO,TiO2-c | Al2O3-mp,Undoped,Spin-coating | Spin-coating,1,none,Undoped,Spin-coating >> CBD,1.0,Undoped,Undoped,0,P3HT,Li-TFSI; TBP,Spin-coating,Ag,150.0,Evaporation,0.87,16.9,0.62,9.2,1,25.0-5.0
pin,SLG | ITO,PCBM-60 | BCP,Undoped,Spin-coating | Spin-coating,1,none,Undoped,Spin-coating,1.0,Chlorobenzene,Undoped,0,NiO-c,Undoped,Spin-coating,Ag,100.0,Evaporation,1.036,20.14,0.787,16.4,0,100.0-10.0
pin,SLG | ITO,PCBM-60 | BCP,Undoped,Spin-coating | Spin-coating,1,none,Polyurethane,Spin-coating,1.0,Chlorobenzene,Undoped,0,NiO-c,Undoped,Spin-coating,Ag,100.0,Evaporation,1.051,22.12,0.8029999999999999,18.7,0,100.0-10.0
nip,SLG | ITO,TiO2-c | TiO2-mp,Undoped,Spin-coating | Spin-coating,1,none,Undoped,Spin-coating,1.0,Undoped,Undoped,0,Spiro-MeOTAD,Li-TFSI; TBP,Spin-coating,Au,100.0,Evaporation,0.903,17.2,0.532,6.0,0,100.0-10.0
nip,SLG | FTO,TiO2-c,Undoped,Spray-pyrolys,1,none,Undoped,Spin-coating,1.0,Undoped,Undoped,0,Spiro-MeOTAD,FK102; Li-TFSI; TBP,Spin-coating,Au,80.0,Evaporation,1.03,18.6,0.47,9.02,0,100.0-1.0
pin,SLG | ITO,PCBM-60,Undoped,Spin-coating,1,none,Undoped,Spin-coating,1.0,Undoped,Undoped,0,PEDOT:PSS,Undoped,Spin-coating,Al,100.0,Evaporation,0.99,16.11,0.67,10.64,0,100.0-1.0
nip,SLG | FTO,TiO2-c | TiO2-mp,Undoped,Spray-pyrolys | Spin-coating,1,none,Undoped,Spin-coating,1.0,Undoped,Undoped,0,Spiro-MeOTAD,FK102; Li-TFSI; TBP,Spin-coating,Au,80.0,Evaporation,1.01,16.46,0.73,12.13,0,100.0-1.0
nip,SLG | FTO,TiO2-c,Undoped,Spin-coating,1,none,Cl,Spin-coating,1.0,Undoped,Undoped,0,CuPc,Undoped,Evaporation,Au,110.0,Evaporation,0.92,16.8,0.675,10.4,0,100.0-90.0
nip,SLG | FTO,TiO2-c | TiO2-mp,Undoped,Spin-coating | Spin-coating,1,none,Undoped,Spin-coating >> CBD,1.0,Undoped,Undoped,0,Spiro-MeOTAD,FK102; Li-TFSI; TBP,Spin-coating,Au,60.0,Evaporation,0.97,20.14,0.551,10.72,1,100.0-30.0
pin,SLG | FTO,PCBM-60,Undoped,Spin-coating,1,none,Undoped,Spin-coating,1.0,Chlorobenzene,Undoped,0,NiO-c,Undoped,Spray-pyrolys,Ag,100.0,Evaporation,1.018,20.1,0.6779999999999999,13.87,0,100.0-10.0
nip,SLG | FTO,TiO2-c | TiO2-mp,Undoped,Spin-coating | Spin-coating,1,none,Undoped,Spin-coating,1.0,Undoped,Undoped,0,Spiro-MeOTAD,Li-TFSI; TBP,Spin-coating,Ag,200.0,Evaporation,0.805,5.858,0.449,2.12,0,90.0-10.0
pin,SLG | ITO,PCBM-60 | Bphen,Undoped,Spin-coating | Spin-coating,1,none,Undoped,Spin-coating >> Spin-coating,1.0,Undoped,Undoped,0,PEDOT:PSS,Undoped,Spin-coating,Ag,100.0,Evaporation,0.9,19.77,0.7190000000000001,12.75,1,100.0-60.0
pin,SLG | ITO,PCBM-60 | Bphen,Undoped,Spin-coating | Spin-coating,1,none,Urea,Spin-coating >> Spin-coating,1.0,Undoped,Undoped,0,PEDOT:PSS,Undoped,Spin-coating,Ag,100.0,Evaporation,0.92,20.5,0.778,14.62,1,100.0-60.0
nip,SLG | FTO,TiO2-c,Undoped,ALD,1,none,Cl,Spin-coating,1.0,Undoped,Undoped,0,Spiro-MeOTAD,Li-TFSI; TBP,Spin-coating,Au,100.0,Evaporation,0.88,21.8,0.418,8.1,0,100.0-60.0
nip,SLG | FTO,TiO2-c,Undoped,Spin-coating,1,none,Undoped,Spin-coating,0.8571428571428571,Undoped,Undoped,0,Spiro-MeOTAD,Li-TFSI; TBP,Spin-coating,Au,80.0,Evaporation,1.016,22.35,0.68,15.4,0,60; 100-1.0; 2.0
pin,SLG | ITO,C60 | BCP,Undoped,Evaporation | Evaporation,1,MAI,Undoped,Spin-coating,1.0,Undoped,Undoped,0,PEDOT:PSS,Undoped,Spin-coating,Ag,130.0,Evaporation,0.64,15.0,0.37,3.4,0,100.0-60.0
nip,SLG | ITO,SnO2-c,Undoped,Spin-coating,1,none,Undoped,Spin-coating,0.8666666666666667,Diethyl ether,Undoped,0,Spiro-MeOTAD,Li-TFSI; TBP,Spin-coating,Ag,80.0,Evaporation,1.084,21.79,0.7190000000000001,16.97,0,65; 100-1.0; 30.0
nip,SLG | ITO,SnO2-c,Undoped,Spin-coating,1,none,EC,Spin-coating,0.8666666666666667,Diethyl ether,Undoped,0,Spiro-MeOTAD,Li-TFSI; TBP,Spin-coating,Ag,80.0,Evaporation,1.11,22.2,0.743,18.3,0,65; 100-1.0; 30.0
nip,SLG | ITO,SnO2-c,Undoped,Spin-coating,1,none,PC,Spin-coating,0.8666666666666667,Diethyl ether,Undoped,0,Spiro-MeOTAD,Li-TFSI; TBP,Spin-coating,Ag,80.0,Evaporation,1.112,22.1,0.767,18.9,0,65; 100-1.0; 30.0
nip,SLG | ITO,SnO2-c,Undoped,Spin-coating,1,none,PPC,Spin-coating,0.8666666666666667,Diethyl ether,Undoped,0,Spiro-MeOTAD,Li-TFSI; TBP,Spin-coating,Ag,80.0,Evaporation,1.128,22.2,0.765,19.1,0,65; 100-1.0; 30.0
nip,SLG | ITO,SnO2-c,Undoped,Spin-coating,1,none,PAA,Spin-coating,0.8666666666666667,Diethyl ether,Undoped,0,Spiro-MeOTAD,Li-TFSI; TBP,Spin-coating,Ag,80.0,Evaporation,1.125,21.0,0.66,16.0,0,65; 100-1.0; 30.0
nip,SLG | ITO,SnO2-c,Undoped,Spin-coating,1,none,PU,Spin-coating,0.8666666666666667,Diethyl ether,Undoped,0,Spiro-MeOTAD,Li-TFSI; TBP,Spin-coating,Ag,80.0,Evaporation,1.155,21.4,0.715,17.8,0,65; 100-1.0; 30.0
nip,SLG | ITO,SnO2-c,Undoped,Spin-coating,1,none,PVP,Spin-coating,0.8666666666666667,Diethyl ether,Undoped,0,Spiro-MeOTAD,Li-TFSI; TBP,Spin-coating,Ag,80.0,Evaporation,1.09,19.2,0.66,14.0,0,65; 100-1.0; 30.0
pin,SLG | ITO,PCBM-60 | C60 | BCP,Undoped,Spin-coating | Evaporation | Evaporation,1,none,Undoped,Spin-coating >> Spin-coating,1.0,Undoped,Undoped,0,PEDOT:PSS,Undoped,Spin-coating,Al,100.0,Evaporation,0.96,19.81,0.66,12.55,1,100.0-120.0
pin,SLG | ITO,PCBM-60,Undoped,Spin-coating,1,PbI2,Cl,Spin-coating,1.0,Undoped,Undoped,0,PEDOT:PSS,Undoped,Spin-coating,Al,100.0,Evaporation,0.96,17.0,0.75,12.6,0,110-45.0
nip,SLG | FTO,TiO2-c | TiO2-mp,Undoped,Spin-coating | Spin-coating,1,none,Undoped,Spin-coating,0.9803921568627452,Chlorobenzene,Undoped,0,Spiro-MeOTAD,Li-TFSI; TBP,Spin-coating,Au,100.0,Evaporation,1.05,17.98,0.7,13.17,0,100.0-10.0
nip,SLG | FTO,TiO2-c | TiO2-mp,Undoped,Spray-pyrolys | Spin-coating,1,none,Undoped,Spin-coating >> CBD,1.0,Undoped,Undoped,0,Spiro-MeOTAD,Li-TFSI; TBP,Spin-coating,Au,200.0,Evaporation,0.93,20.0,0.667,12.4,1,100.0-30.0
nip,SLG | ITO,TiO2-c,Undoped,Spin-coating,1,PbCl2,Cl,Spin-coating,0.0,Undoped,Undoped,0,P3HT,Undoped,Spin-coating,Ag,200.0,Evaporation,0.936,21.0,0.691,13.6,0,100.0-60.0
nip,SLG | ITO,TiO2-c,Undoped,Spin-coating,1,PbI2,Undoped,Spin-coating >> Spin-coating,0.9,Undoped,Undoped,0,Spiro-MeOTAD,Li-TFSI; TBP,Spin-coating,Au,80.0,Evaporation,1.06,22.6,0.7340000000000001,17.6,1,100.0-30.0
nip,SLG | ITO,TiO2-c,TOPD,Spin-coating,1,PbI2,Undoped,Spin-coating >> Spin-coating,0.9,Undoped,Undoped,0,Spiro-MeOTAD,Li-TFSI; TBP,Spin-coating,Au,80.0,Evaporation,1.1,22.6,0.7559999999999999,18.8,1,100.0-30.0
nip,SLG | ITO,TiO2-c,TOPD,Spin-coating | Spin-coating,1,PbI2,Undoped,Spin-coating >> Spin-coating,0.9,Undoped,Undoped,0,Spiro-MeOTAD,Li-TFSI; TBP,Spin-coating,Au,80.0,Evaporation,1.09,22.7,0.792,18.0,1,100.0-30.0
pin,SLG | ITO,PCBM-60 | BCP,Undoped,Spin-coating | Spin-coating,1,PbAc2,Undoped,Spin-coating,1.0,Undoped,Undoped,0,PEDOT:PSS,Undoped,Spin-coating,Ag,80.0,Evaporation,0.78,21.8,0.76,13.3,0,100.0-5.0
pin,SLG | ITO,PCBM-60 | BCP,Undoped,Spin-coating | Spin-coating,1,none,Undoped,Spin-coating,1.0,Undoped,Undoped,0,PEDOT:PSS,Undoped,Spin-coating,Ag,80.0,Evaporation,0.84,22.3,0.76,14.8,0,100.0-5.0
pin,SLG | ITO,PCBM-60 | BCP,Undoped,Spin-coating | Spin-coating,1,MAI,Undoped,Spin-coating,1.0,Undoped,Undoped,0,PEDOT:PSS,Undoped,Spin-coating,Ag,80.0,Evaporation,0.88,22.2,0.77,15.0,0,100.0-5.0
pin,SLG | FTO,PCBM-60 | BCP,Undoped,Spin-coating | Spin-coating,1,PbAc2,Undoped,Spin-coating,1.0,Undoped,Undoped,0,PolyTPD,F4-TCNQ,Spin-coating,Ag,80.0,Evaporation,1.07,20.3,0.68,14.5,0,100.0-5.0
pin,SLG | FTO,PCBM-60 | BCP,Undoped,Spin-coating | Spin-coating,1,none,Undoped,Spin-coating,1.0,Undoped,Undoped,0,PolyTPD,F4-TCNQ,Spin-coating,Ag,80.0,Evaporation,1.08,20.4,0.72,15.7,0,100.0-5.0
pin,SLG | FTO,PCBM-60 | BCP,Undoped,Spin-coating | Spin-coating,1,MAI,Undoped,Spin-coating,1.0,Undoped,Undoped,0,PolyTPD,F4-TCNQ,Spin-coating,Ag,80.0,Evaporation,1.09,20.8,0.74,16.3,0,100.0-5.0
nip,SLG | ITO,SnO2-np,Undoped,Spin-coating,1,PbAc2,Undoped,Spin-coating,1.0,Undoped,Undoped,0,Spiro-MeOTAD,Li-TFSI; TBP,Spin-coating,Ag,80.0,Evaporation,1.02,22.0,0.73,16.5,0,100.0-5.0
nip,SLG | ITO,SnO2-np,Undoped,Spin-coating,1,none,Undoped,Spin-coating,1.0,Undoped,Undoped,0,Spiro-MeOTAD,Li-TFSI; TBP,Spin-coating,Ag,80.0,Evaporation,1.03,21.5,0.75,16.3,0,100.0-5.0
nip,SLG | ITO,SnO2-np,Undoped,Spin-coating,1,MAI,Undoped,Spin-coating,1.0,Undoped,Undoped,0,Spiro-MeOTAD,Li-TFSI; TBP,Spin-coating,Ag,80.0,Evaporation,1.02,21.8,0.75,16.6,0,100.0-5.0
nip,SLG | FTO,TiO2-c | TiO2-mp,Undoped,Spin-coating | Spin-coating,1,none,Undoped,Spin-coating >> Spin-coating,1.0,Undoped,Undoped,0,Spiro-MeOTAD,Li-TFSI; TBP,Spin-coating,Au,80.0,Evaporation,1.01,20.05,0.6940000000000001,14.07,1,80-20.0
pin,SLG | ITO,PCBM-60 | C60 | BCP,Undoped,Spin-coating | Evaporation | Evaporation,1,none,Undoped,Spin-coating >> Spin-coating,1.0,Undoped,Undoped,0,PTAA,F4-TCNQ,Spin-coating,Al,100.0,Evaporation,1.07,21.1,0.7490000000000001,16.9,1,100.0-70.0
nip,SLG | FTO,TiO2-c | TiO2-mp, TiCl4,Spin-coating | Spin-coating,1,none,Undoped,Spin-coating >> CBD,1.0,Undoped,Undoped,0,Spiro-MeOTAD,Undoped,Spin-coating,Au,80.0,Evaporation,0.911,18.25,0.69,11.46,1,90-40.0
nip,SLG | FTO,TiO2-c | TiO2-mp, TiCl4,Spin-coating | Spin-coating,1,none,Undoped,Spin-coating >> CBD,1.0,Undoped,Undoped,0,Spiro-MeOTAD,Li-TFSI; TBP,Spin-coating,Au,80.0,Evaporation,0.98,20.08,0.67,13.22,1,90-40.0
pin,SLG | FTO,PCBM-60 | BCP,Undoped,Spin-coating | Evaporation,1,none,Undoped,Spin-coating >> Spin-coating,1.0,Undoped,Undoped,0,PEDOT:PSS,Undoped,Spin-coating,Al,100.0,Evaporation,0.9,14.8,0.6920000000000001,9.25,1,100.0-120.0
nip,SLG | FTO,TiO2-c,TiCl4,Spin-coating,1,none,Undoped,Spin-coating >> Spin-coating,1.0,Undoped,Undoped,0,Spiro-MeOTAD,FK209; Li-TFSI; TBP,Spin-coating,Ag,100.0,Evaporation,0.885,17.7,0.544,8.5,1,100.0-30.0
nip,SLG | FTO,TiO2-c,TiCl4,Spin-coating,1,none,Undoped,Spin-coating >> Spin-coating,1.0,Undoped,Undoped,1,Spiro-MeOTAD,FK209; Li-TFSI; TBP,Spin-coating,Ag,100.0,Evaporation,0.887,19.6,0.504,8.8,1,100.0-120.0
nip,SLG | FTO,TiO2-c,TiCl4,Spin-coating,1,none,Undoped,Spin-coating >> Spin-coating,1.0,Undoped,Undoped,1,Spiro-MeOTAD,FK209; Li-TFSI; TBP,Spin-coating,Ag,100.0,Evaporation,,,,10.9,1,100.0-30.0
nip,SLG | FTO,TiO2-c,TiCl4,Spin-coating,1,none,Undoped,Spin-coating >> Spin-coating,1.0,Undoped,Undoped,1,Spiro-MeOTAD,FK209; Li-TFSI; TBP,Spin-coating,Ag,100.0,Evaporation,,,,11.5,1,100.0-60.0
nip,SLG | FTO,TiO2-c,TiCl4,Spin-coating,1,none,Undoped,Spin-coating >> Spin-coating,1.0,Undoped,Undoped,1,Spiro-MeOTAD,FK209; Li-TFSI; TBP,Spin-coating,Ag,100.0,Evaporation,,,,11.3,1,100.0-240.0
pin,SLG | FTO,PCBM-60,Undoped,Spin-coating,1,none,Undoped,Spin-coating,1.0,Chlorobenzene,Undoped,0,NiO-c,Undoped,Spin-coating,Au,80.0,Evaporation,0.96,23.29,0.57,12.78,0,105-60.0
pin,SLG | FTO,PCBM-60,Undoped,Spin-coating,1,none,Undoped,Spin-coating,1.0,Chlorobenzene,Undoped,0,NiO-c,Y,Spin-coating,Au,80.0,Evaporation,0.95,23.96,0.62,14.03,0,105-60.0
nip,SLG | FTO,TiO2-c | TiO2-mp,Undoped,Spray-pyrolys | Spin-coating,1,none,Undoped,Spin-coating,0.9090909090909092,Diethyl ether,Undoped,0,Spiro-MeOTAD,Li-TFSI; TBP,Spin-coating,Au,60.0,Evaporation,1.042,21.7,0.75,16.9,0,100.0-3.0
nip,SLG | FTO,TiO2-c | TiO2-mp,Undoped,Spray-pyrolys | Spin-coating,1,none,Undoped,Spin-coating,0.9090909090909092,Diethyl ether,Undoped,0,Spiro-MeOTAD,Undoped,Spin-coating,Au,60.0,Evaporation,0.737,14.9,0.2,2.3,0,100.0-3.0
pin,SLG | ITO,PCBM-60,Undoped,Spin-coating,1,none,Undoped,Spin-coating,1.0,Undoped,Undoped,0,PEDOT:PSS,Undoped,Spin-coating,Al,100.0,Evaporation,0.37,0.36,0.275,0.04,0,100.0-0.5
pin,SLG | ITO,PCBM-60,Undoped,Spin-coating,1,MACl,Cl,Spin-coating,1.0,Undoped,Undoped,0,PEDOT:PSS,Undoped,Spin-coating,Al,100.0,Evaporation,0.82,13.31,0.626,6.83,0,100.0-0.5
pin,SLG | ITO,PCBM-60,Undoped,Spin-coating,1,NH4Cl,Cl,Spin-coating,1.0,Undoped,Undoped,0,PEDOT:PSS,Undoped,Spin-coating,Al,100.0,Evaporation,0.37,11.69,0.473,2.05,0,100.0-0.5
pin,SLG | ITO,PCBM-60,Undoped,Spin-coating,1,MACl,Cl,Spin-coating,1.0,Undoped,Undoped,0,PEDOT:PSS,Undoped,Spin-coating,Al,100.0,Evaporation,0.93,5.31,0.655,3.32,0,100.0-5.0
pin,SLG | ITO,PCBM-60,Undoped,Spin-coating,1,MACl,Cl,Spin-coating,1.0,Undoped,Undoped,0,PEDOT:PSS,Undoped,Spin-coating,Al,100.0,Evaporation,0.93,9.52,0.6759999999999999,5.99,0,100.0-0.25
pin,SLG | ITO,PCBM-60,Undoped,Spin-coating,1,MACl,Cl,Spin-coating,1.0,Undoped,Undoped,0,PEDOT:PSS,Undoped,Spin-coating,Al,100.0,Evaporation,0.92,12.78,0.6940000000000001,8.16,0,100.0-1.0
pin,SLG | ITO,PCBM-60,Undoped,Spin-coating,1,MACl,Cl,Spin-coating,1.0,Undoped,Undoped,0,PEDOT:PSS,Undoped,Spin-coating,Al,100.0,Evaporation,0.89,12.78,0.6729999999999999,7.65,0,100.0-10.0
pin,SLG | ITO,PCBM-60,Undoped,Spin-coating,1,NH4Cl,Cl,Spin-coating,1.0,Undoped,Undoped,0,PEDOT:PSS,Undoped,Spin-coating,Al,100.0,Evaporation,0.9,7.51,0.731,4.94,0,100.0-5.0
pin,SLG | ITO,PCBM-60,Undoped,Spin-coating,1,NH4Cl,Cl,Spin-coating,1.0,Undoped,Undoped,0,PEDOT:PSS,Undoped,Spin-coating,Al,100.0,Evaporation,0.88,13.52,0.7759999999999999,9.23,0,100.0-0.25
pin,SLG | ITO,PCBM-60,Undoped,Spin-coating,1,NH4Cl,Cl,Spin-coating,1.0,Undoped,Undoped,0,PEDOT:PSS,Undoped,Spin-coating,Al,100.0,Evaporation,0.87,14.28,0.752,9.34,0,100.0-1.0
pin,SLG | ITO,PCBM-60,Undoped,Spin-coating,1,NH4Cl,Cl,Spin-coating,1.0,Undoped,Undoped,0,PEDOT:PSS,Undoped,Spin-coating,Al,100.0,Evaporation,0.86,14.35,0.682,8.42,0,100.0-10.0
nip,SLG | FTO,TiO2-c,Undoped,Spin-coating,1,MAI,Undoped,Spin-coating,1.0,Undoped,Undoped,0,Spiro-MeOTAD,Li-TFSI; TBP,Spin-coating,Au,50.0,Evaporation,0.6579999999999999,12.81,0.381,3.14,0,100.0-10.0
nip,SLG | FTO,TiO2-c,Undoped,Spin-coating,1,MAI,Undoped,Spin-coating,1.0,Chlorobenzene,Undoped,0,Spiro-MeOTAD,Li-TFSI; TBP,Spin-coating,Au,50.0,Evaporation,0.67,17.56,0.416,4.92,0,100.0-10.0
nip,SLG | ITO,SnO2-np,Undoped,Spin-coating,1,none,Undoped,Spin-coating,0.8,Ethyl acetate,Undoped,0,Spiro-MeOTAD,FK209; Li-TFSI; TBP,Spin-coating,Au,80.0,Evaporation,1.0,20.67,0.75,15.54,0,100.0-10.0
nip,SLG | ITO,SnO2-np,Undoped,Spin-coating,1,none,Ti3C2Tx,Spin-coating,0.8,Ethyl acetate,Undoped,0,Spiro-MeOTAD,FK209; Li-TFSI; TBP,Spin-coating,Au,80.0,Evaporation,1.03,20.96,0.76,16.54,0,100.0-10.0
nip,SLG | ITO,SnO2-np,Undoped,Spin-coating,1,none,H2O; Ti3C2Tx,Spin-coating,0.8,Ethyl acetate,Undoped,0,Spiro-MeOTAD,FK209; Li-TFSI; TBP,Spin-coating,Au,80.0,Evaporation,0.98,21.07,0.65,13.49,0,100.0-10.0
nip,SLG | FTO,TiO2-c,Undoped,Spin-coating,1,none,Undoped,Spin-coating >> CBD,0.0,Undoped,Undoped,0,Spiro-MeOTAD,Li-TFSI; TBP,Spin-coating,Au,100.0,Evaporation,1.07,18.94,0.65,13.23,1,100.0-10.0
pin,SLG | ITO,PCBM-60,Undoped,Spin-coating,1,none,Undoped,Spin-coating,1.0,Undoped,Undoped,0,PEDOT:PSS,Undoped,Spin-coating,Ca | Al,100.0,Evaporation | Evaporation,0.94,21.3,0.62,12.4,0,90-25.0
pin,SLG | ITO,PCBM-60 | BCP,Undoped,Spin-coating | Evaporation,1,none,Undoped,Spin-coating,1.0,N2,Undoped,0,PEDOT,Undoped,Spin-coating,Ag,100.0,Evaporation,,,,7.0,0,140-10.0
nip,SLG | FTO,TiO2-c | TiO2-mp, Li-TFSI,Spray-pyrolys | Spin-coating,1,PbI2,Undoped,Spin-coating,0.8,Chlorobenzene,Undoped,0,Spiro-MeOTAD,FK209; Li-TFSI; TBP,Spin-coating,Au,100.0,Evaporation,1.02,18.58,0.74,14.08,0,100.0-60.0
pin,SLG | ITO,PCBM-60,Undoped,Spin-coating,1,none,Undoped,Spin-coating >> Spin-coating,1.0,Undoped,Undoped,0,PEDOT:PSS,Undoped,Spin-coating,Ca | Al,110.0,Evaporation | Evaporation,0.86,18.47,0.46,7.3,1,100.0-10.0
pin,SLG | ITO,PCBM-60,Undoped,Spin-coating,1,none,H2O,Spin-coating >> Spin-coating,1.0,Undoped,Undoped,0,PEDOT:PSS,Undoped,Spin-coating,Ca | Al,110.0,Evaporation | Evaporation,1.01,21.2,0.79,18.3,1,100.0-10.0
pin,SLG | ITO,PCBM-60,Undoped,Spin-coating,1,none,H2O,Spin-coating >> Spin-coating,1.0,Undoped,Undoped,1,PEDOT:PSS,Undoped,Spin-coating,Ca | Al,110.0,Evaporation | Evaporation,1.03,23.51,0.83,19.6,1,100.0-10.0
nip,SLG | FTO,TiO2-c,TiCl4,Spray-pyrolys,1,PbCl2,Undoped,Spin-coating,1.0,Undoped,Undoped,0,Spiro-MeOTAD,Li-TFSI; TBP,Spin-coating,Au,80.0,Sputtering,1.032,19.8,0.73,12.0,0,95-120.0
nip,SLG | FTO,TiO2-c,Nb; TiCl4,Spray-pyrolys,1,PbCl2,Undoped,Spin-coating,1.0,Undoped,Undoped,0,Spiro-MeOTAD,Li-TFSI; TBP,Spin-coating,Au,80.0,Sputtering,1.036,20.4,0.77,15.8,0,95-120.0
