Repository: wthappy/BO_Reverse_design

# BO_Reverse_design

Bayesian reverse design based on experimental knowledge constraints.This work takes MAPbI3 perovskite solar cells as an example.

* In the Bayesian optimization process, the initial scatter points have a certain degree of randomness (which cannot be fixed by random seeds), so different optimal parameter values may be obtained.

* For the convenience of laboratory preparation, we designed both NIP and PIN devices separately in this work. You can adjust the corresponding “experimental knowledge constraint” according to your own needs.

* "Prob_params_all.csv" is the output file for the current example.

File: data.csv (part 7 of 18)
Cell_architecture,Substrate_stack_sequence,ETL_stack_sequence,ETL_additives_compounds,ETL_deposition_procedure,Perovskite_composition_perovskite_ABC3_structure,Perovskite_composition_none_stoichiometry_components_in_excess,Perovskite_additives_compounds,Perovskite_deposition_procedure,DMF_DMSO,Perovskite_deposition_quenching_media,Perovskite_deposition_quenching_media_additives_compounds,Perovskite_deposition_solvent_annealing,HTL_stack_sequence,HTL_additives_compounds,HTL_deposition_procedure,Backcontact_stack_sequence,Backcontact_thickness_list,Backcontact_deposition_procedure,JV_default_Voc,JV_default_Jsc,JV_default_FF,JV_default_PCE,Perovskite_deposition_solvents_IPA,Perovskite_deposition_thermal_annealing
nip,SLG | FTO,TiO2-c | TiO2-mp,Undoped,Spin-coating | Spin-coating,1,PbCl2,Cl,Spin-coating,1.0,Undoped,Undoped,0,Spiro-MeOTAD,Li-TFSI; TBP,Spin-coating,Au,80.0,Evaporation,0.76,21.84,0.6829999999999999,11.33,0,130-60.0
nip,SLG | FTO,TiO2-c,Undoped,CBD,1,none,Undoped,Spin-coating >> Spin-coating,1.0,Undoped,Undoped,0,Spiro-MeOTAD,Li-TFSI; TBP,Spin-coating,Au,80.0,Evaporation,1.055,19.2,0.789,15.99,1,90-120.0
nip,SLG | FTO,TiO2-c,Undoped,CBD,1,PbCl2,Undoped,Spin-coating >> Spin-coating,1.0,Undoped,Undoped,0,Spiro-MeOTAD,Li-TFSI; TBP,Spin-coating,Au,80.0,Evaporation,1.016,19.01,0.722,13.95,1,90-120.0
pin,SLG | ITO,PCBM-60,Undoped,Spin-coating,1,none,Undoped,Spin-coating,0.7,Chlorobenzene,Undoped,0,NiO-c,Undoped,Spin-coating,Ag,300.0,Evaporation,1.01,22.35,0.716,16.12,0,100.0-5.0
pin,SLG | ITO,PCBM-60,Undoped,Spin-coating,1,none,Phenylethyl ammonium iodide,Spin-coating,0.7,Chlorobenzene,Undoped,0,NiO-c,Undoped,Spin-coating,Ag,300.0,Evaporation,1.02,22.37,0.735,16.83,0,100.0-5.0
nip,SLG | FTO,TiO2-c,Undoped,Spray-pyrolys,1,none,Undoped,Spin-coating,0.8333333333333334,Chlorobenzene,Undoped,0,Spiro-MeOTAD,Li-TFSI; TBP,Spin-coating,Ag,100.0,Evaporation,1.04,18.2,0.74,13.6,0,100.0-5.0
nip,SLG | FTO,TiO2-c,Undoped,Spray-pyrolys,1,none,Butylamineiodide,Spin-coating,0.8333333333333334,Chlorobenzene,Undoped,0,Spiro-MeOTAD,Li-TFSI; TBP,Spin-coating,Ag,100.0,Evaporation,1.099,17.0,0.65,12.06,0,100.0-5.0
nip,SLG | FTO,TiO2-c,Undoped,Spray-pyrolys,1,none,Butanediaminedihydroiodide,Spin-coating,0.8333333333333334,Chlorobenzene,Undoped,0,Spiro-MeOTAD,Li-TFSI; TBP,Spin-coating,Ag,100.0,Evaporation,1.088,17.524,0.746,14.21,0,100.0-5.0
pin,SLG | ITO,PCBM-60,Undoped,Spin-coating,1,MA,Cl,Spin-coating,1.0,Undoped,Undoped,0,PEDOT:PSS,Undoped,Spin-coating,Ag,100.0,Evaporation,0.98,17.16,0.534,9.05,0,25; 85-15.0; 50.0
nip,SLG | FTO,TiO2-c | TiO2-mp,Undoped,Spin-coating | Spin-coating,1,none,Undoped,Spin-coating,1.0,Undoped,Undoped,0,Spiro-MeOTAD,Li-TFSI; TBP,Spin-coating,Au,80.0,Evaporation,0.684,6.15,0.57,2.41,0,100.0-15.0
nip,SLG | ITO,SnO2-c,Undoped,Spin-coating,1,MA,CH3NH2,Spin-coating,0.9,Ethyl ether,Undoped,0,Spiro-MeOTAD,Li-TFSI; TBP,Spin-coating,Au,100.0,Evaporation,1.02,19.37,0.56,11.02,0,100.0-10.0
pin,SLG | FTO,PCBM-60,Undoped,Spin-coating,1,none,Undoped,Spin-coating,0.0,Toluene,Undoped,0,NiO-c,Undoped,Spray-pyrolys,Ag,100.0,Evaporation,1.05,8.26,0.346,3.01,0,60; 100-10.0; 15.0
pin,SLG | FTO,PCBM-60 | BCP,Undoped,Spin-coating | Evaporation,1,none,Undoped,Spin-coating,0.0,Toluene,Undoped,0,NiO-c,Undoped,Spray-pyrolys,Ag,100.0,Evaporation,1.07,13.7,0.457,6.7,0,60; 100-10.0; 15.0
pin,SLG | FTO,PCBM-60,bis-C60,Spin-coating,1,none,Undoped,Spin-coating,0.8,Chlorobenzene,Undoped,0,NiO-c | NiO-mp,Cu |  Cu,Spin-coating | Spin-coating,Ag,120.0,Evaporation,1.11,21.66,0.823,19.8,0,100.0-10.0
pin,SLG | FTO,PCBM-60,bis-C60,Spin-coating,1,none,Undoped,Spin-coating,0.8,Chlorobenzene,Undoped,0,NiO-c | NiO-mp, Cu,Spin-coating | Spin-coating,Ag,120.0,Evaporation,1.11,20.67,0.809,18.56,0,100.0-10.0
pin,SLG | FTO,PCBM-60,bis-C60,Spin-coating,1,none,Undoped,Spin-coating,0.8,Chlorobenzene,Undoped,0,NiO-c | NiO-mp,Undoped,Spin-coating | Spin-coating,Ag,120.0,Evaporation,1.1,19.41,0.794,16.95,0,100.0-10.0
pin,SLG | FTO,PCBM-60,bis-C60,Spin-coating,1,none,Undoped,Spin-coating,0.8,Chlorobenzene,Undoped,0,NiO-c,Cu,Spin-coating,Ag,120.0,Evaporation,1.1,19.92,0.775,16.99,0,100.0-10.0
pin,SLG | FTO,PCBM-60,bis-C60,Spin-coating,1,none,Undoped,Spin-coating,0.8,Chlorobenzene,Undoped,0,NiO-c,Undoped,Spin-coating,Ag,120.0,Evaporation,1.1,18.49,0.767,15.6,0,100.0-10.0
nip,SLG | FTO,TiO2-c | TiO2-mp,Undoped,Spin-coating | Spin-coating,1,none,Cl,Spin-coating,1.0,Undoped,Undoped,0,Spiro-MeOTAD,Li-TFSI; TBP,Spin-coating,Ag,80.0,Evaporation,0.86,9.4,0.59,4.8,0,70.0-30.0
nip,SLG | FTO,TiO2-c,Undoped,Spin-coating,1,none,H3PO2,Spin-coating,1.0,Undoped,Undoped,0,Spiro-MeOTAD,Li-TFSI; TBP,Spin-coating,Ag,100.0,Evaporation,1.021,21.3,0.69,10.7,0,25; 100-5.0; 10.0
pin,SLG | ITO,PCBM-60 | BCP,Undoped,Spin-coating | Evaporation,1,none,N-cyclohexyl-2-pyrrolidone,Spin-coating,1.0,Undoped,Undoped,0,PEDOT:PSS,Undoped,Spin-coating,Ag,80.0,Evaporation,0.87,11.4,0.7759999999999999,7.79,0,100.0-5.0
nip,SLG | FTO,TiO2-c | TiO2-mp,Undoped,Spin-coating | Spin-coating,1,none,Undoped,Spin-coating,0.8,Chlorobenzene,Undoped,0,Spiro-MeOTAD,Li-TFSI; TBP,Spin-coating,Au,80.0,Evaporation,1.03,22.38,0.72,16.6,0,100.0-30.0
nip,SLG | FTO,TiO2-c | TiO2-mp,Undoped,Spin-coating | Spin-coating,1,none,Thiourea,Spin-coating,0.8,Chlorobenzene,Undoped,0,Spiro-MeOTAD,Li-TFSI; TBP,Spin-coating,Au,80.0,Evaporation,1.08,22.08,0.73,17.4,0,100.0-30.0
pin,SLG | FTO,PCBM-60,Undoped,Spin-coating,1,none,Undoped,Spin-coating,0.7,Chlorobenzene,Undoped,0,NiO-np,Undoped,Spin-coating,Ag,150.0,Evaporation,0.978,3.7,0.606,2.21,0,70; 100-2.0; 10.0
nip,SLG | FTO,TiO2-c | TiO2-mp, La,Spray-pyrolys | Spin-coating,1,none,Undoped,Spin-coating,1.0,Chlorobenzene,Undoped,0,Spiro-MeOTAD,Li-TFSI; TBP,Spin-coating,Au,80.0,Evaporation,1.05,21.3,0.6890000000000001,15.42,0,100.0-10.0
nip,SLG | FTO,TiO2-c | TiO2-mp,Undoped,Spray-pyrolys | Spin-coating,1,none,Undoped,Spin-coating,1.0,Chlorobenzene,Undoped,0,Spiro-MeOTAD,Li-TFSI; TBP,Spin-coating,Au,80.0,Evaporation,1.0,20.28,0.6,12.11,0,100.0-10.0
nip,SLG | FTO,TiO2-c | TiO2-mp,Undoped,Spray-pyrolys | Spin-coating,1,none,Undoped,Spin-coating,1.0,Undoped,Undoped,0,Spiro-MeOTAD,Li-TFSI; TBP,Spin-coating,Au,80.0,Evaporation,0.78,8.45,0.44,2.91,0,100.0-45.0
nip,SLG | FTO,TiO2-c | TiO2-mp,Undoped,Spray-pyrolys | Spin-coating,1,PbI2,Undoped,Spin-coating,1.0,Undoped,Undoped,0,Spiro-MeOTAD,Li-TFSI; TBP,Spin-coating,Au,80.0,Evaporation,0.8,12.14,0.56,5.47,0,100.0-45.0
pin,SLG | ITO,PCBM-60 | BCP,Undoped,Spin-coating | Spin-coating,1,none,Undoped,Spin-coating,0.9,Diethyl ether,Undoped,0,PTAA,Undoped,Spin-coating,Ag,100.0,Evaporation,1.01,20.89,0.7959999999999999,16.15,0,65; 100-1.0; 10.0
pin,SLG | ITO,PCBM-60 | BCP,Undoped,Spin-coating | Spin-coating,1,none,PbAc2,Spin-coating,0.9,Diethyl ether,Undoped,0,PTAA,Undoped,Spin-coating,Ag,100.0,Evaporation,1.04,21.53,0.777,17.39,0,65; 100-1.0; 10.0
nip,SLG | FTO,TiO2-c | TiO2-mp,Undoped,Spray-pyrolys | Spin-coating,1,none,Undoped,Spin-coating,1.0,Chlorobenzene,Undoped,0,Spiro-MeOTAD,Li-TFSI; TBP,Spin-coating,Au,80.0,Evaporation,1.019,20.326,0.698,14.46,0,100.0-90.0
nip,SLG | FTO,TiO2-c | Al2O3-mp,Undoped,Spin-coating | Spin-coating,1,none,Cl,Spin-coating,1.0,Undoped,Undoped,0,Spiro-MeOTAD,Li-TFSI; TBP,Spin-coating,Au,100.0,Evaporation,0.91,12.18,0.61,6.79,0,100.0-60.0
nip,SLG | FTO,TiO2-c | TiO2-mp,Undoped,Spin-coating | Spin-coating,1,none,Cl,Spin-coating,1.0,Undoped,Undoped,0,Spiro-MeOTAD,Li-TFSI; TBP,Spin-coating,Au,80.0,Evaporation,0.7,18.33,0.58,7.25,0,100.0-60.0
pin,SLG | ITO,PCBM-60 | BCP,Undoped,Spin-coating | Evaporation,1,none,Undoped,Spin-coating,0.9,Diethyl ether,Undoped,0,PEDOT:PSS,Undoped,Spin-coating,Ag,100.0,Evaporation,0.92,21.94,0.715,15.62,0,100.0-10.0
nip,SLG | ITO,SnO2-np,Undoped,Spin-coating,1,none,Undoped,Spin-coating,0.8,Chlorobenzene,Undoped,0,Spiro-MeOTAD,Li-TFSI; TBP,Spin-coating,Au,80.0,Evaporation,1.05,22.01,0.69,15.98,0,65; 100-10.0; 30.0
nip,SLG | ITO,SnO2-np,Undoped,Spin-coating,1,none,GuaI,Spin-coating,0.8,Chlorobenzene,Undoped,0,Spiro-MeOTAD,Li-TFSI; TBP,Spin-coating,Au,80.0,Evaporation,1.07,22.26,0.7,16.59,0,65; 100-10.0; 30.0
nip,SLG | FTO,TiO2-c | TiO2-mp,Undoped,Spin-coating | Spin-coating,1,none,Undoped,Spin-coating >> CBD,1.0,Undoped,Undoped,0,Spiro-MeOTAD,Li-TFSI; TBP,Spin-coating,Au,60.0,Evaporation,0.97,21.04,0.585,11.91,1,25.0-5.0
pin,SLG | ITO,PCBM-60 | C60 | BCP,Undoped,Spin-coating | Evaporation | Evaporation,1,none,Undoped,Spin-coating,0.9,Toluene,Undoped,0,PTAA,Undoped,Spin-coating,Cu,80.0,Evaporation,1.09,22.3,0.765,18.6,0,65; 100-10.0; 10.0
pin,SLG | ITO,PCBM-60 | C60 | BCP,Undoped,Spin-coating | Evaporation | Evaporation,1,none,Tetraethylorthosilicate,Spin-coating,0.9,Toluene,Undoped,0,PTAA,Undoped,Spin-coating,Cu,80.0,Evaporation,1.12,22.3,0.774,19.3,0,65; 100-10.0; 10.0
nip,SLG | FTO,TiO2-c,Undoped,Spin-coating,1,none,Undoped,Spin-coating,1.0,Undoped,Undoped,0,Spiro-MeOTAD,Li-TFSI; TBP,Spin-coating,Au,100.0,Evaporation,1.03,22.0,0.7609999999999999,17.24,0,100.0-60.0
nip,SLG | FTO,TiO2-c,Undoped,Spin-coating,1,MAI,Undoped,Spin-coating,1.0,Toluene,Undoped,0,Spiro-MeOTAD,Li-TFSI; TBP,Spin-coating,Au,150.0,Evaporation,0.92,21.1,0.74,14.3,0,120.0-50.0
pin,SLG | ITO,PCBM-60,Undoped,Spin-coating,1,none,Benzenamine hydrochloride,Spin-coating,1.0,Undoped,Undoped,0,PEDOT:PSS,Undoped,Spin-coating,Al,120.0,Evaporation,1.003,18.85,0.585,11.07,0,90.0-30.0
nip,SLG | FTO,TiO2-c | TiO2-mp,Undoped,Spin-coating | Spin-coating,1,none,Undoped,Spin-coating,1.0,Undoped,Undoped,0,Spiro-MeOTAD,Li-TFSI; TBP,Spin-coating,Au,80.0,Evaporation,0.833,17.77,0.349,5.16,0,140.0-10.0
nip,SLG | FTO,TiO2-c | TiO2-mp,Undoped,Spin-coating | Spin-coating,1,none,Undoped,Spin-coating,1.0,Undoped,Undoped,0,Spiro-MeOTAD,Li-TFSI; TBP,Spin-coating,Au,80.0,Evaporation,0.861,16.97,0.5660000000000001,8.27,0,160.0-10.0
nip,SLG | FTO,TiO2-c | Al2O3-mp,Undoped,Spin-coating | Spin-coating,1,MAI,Cl,Spin-coating,1.0,Undoped,Undoped,0,Spiro-MeOTAD,Li-TFSI; TBP,Spin-coating,Au,100.0,Evaporation,0.99,17.5,0.55,8.4,0,100.0-60.0
nip,SLG | ITO,TiO2-c,Undoped,Spin-coating,1,none,HI,Spin-coating,1.0,Undoped,Undoped,0,PTAA,Li-TFSI; TBP,Spin-coating,Au,60.0,Evaporation,1.09,20.1,0.79,17.3,0,100.0-2.0
nip,SLG | ITO,ZnO-np,Undoped,Spin-coating,1,none,HI,Spin-coating,1.0,Undoped,Undoped,0,PTAA,Li-TFSI; TBP,Spin-coating,Au,60.0,Evaporation,1.13,20.1,0.78,17.7,0,100.0-2.0
pin,SLG | FTO,PCBM-60 | BCP,Undoped,Spin-coating | Spin-coating,1,none,Undoped,Spin-coating,0.8333333333333334,Chlorobenzene,Undoped,0,NiO-c,Undoped,Spin-coating,Au,100.0,Evaporation,1.05,20.99,0.649,15.11,0,100.0-10.0
nip,SLG | FTO,TiO2-c | TiO2-mp,Undoped,Spray-pyrolys | Spin-coating,1,none,Undoped,Spin-coating >> Spin-coating,0.9,Undoped,Undoped,0,Spiro-MeOTAD,Li-TFSI; TBP,Spin-coating,Au,100.0,Evaporation,0.92,14.3,0.46,10.1,1,100.0-20.0
nip,SLG | FTO,TiO2-c,Undoped,Spin-coating,1,MAI,Undoped,Spin-coating,1.0,Undoped,Undoped,0,Spiro-MeOTAD,FK209; Li-TFSI; TBP,Spin-coating,Au,50.0,Evaporation,0.958,20.6,0.71,14.1,0,95.0-120.0
pin,SLG | ITO,PCBM-60 | Bphen,Undoped,Spin-coating | Spin-coating,1,PbCl2,Cl,Spin-coating,1.0,Undoped,Undoped,0,PEDOT:PSS,Undoped,Spin-coating,Ag,100.0,Evaporation,0.95,19.58,0.57,10.06,0,100.0-144.0
pin,SLG | ITO,PCBM-60 | Bphen,Undoped,Spin-coating | Spin-coating,1,PbCl2,Cl; C-PCBSD,Spin-coating,1.0,Undoped,Undoped,0,PEDOT:PSS,Undoped,Spin-coating,Ag,100.0,Evaporation,0.98,22.08,0.79,17.09,0,100.0-144.0
pin,SLG | ITO,PCBM-60 | Bphen,Undoped,Spin-coating | Spin-coating,1,PbCl2,Cl; PCBM,Spin-coating,1.0,Undoped,Undoped,0,PEDOT:PSS,Undoped,Spin-coating,Ag,100.0,Evaporation,0.94,21.97,0.71,14.66,0,100.0-144.0
nip,SLG | FTO,TiO2-c,Undoped,Spin-coating,1,none,Cl,Spin-coating,1.0,Undoped,Undoped,0,Spiro-MeOTAD,Li-TFSI; TBP,Spin-coating,Au,60.0,Evaporation,0.949,22.1,0.72,15.0,0,95.0-120.0
nip,SLG | FTO,TiO2-c,Undoped,Spin-coating,1,none,Cl,Spin-coating,1.0,Undoped,Undoped,0,P3HT,Undoped,Spin-coating,Au,60.0,Evaporation,0.8390000000000001,22.3,0.64,11.9,0,95.0-120.0
pin,SLG | FTO,PCBM-60,Undoped,Spin-coating,1,none,Cl,Spin-coating,1.0,Undoped,Undoped,0,PEDOT:PSS,Undoped,Spin-coating,Ag,170.0,Evaporation,0.9,19.35,0.61,10.6,0,100.0-5.0
pin,SLG | ITO,PCBM-60 | BCP,Undoped,Spin-coating | Evaporation,1,none,Cl,Spin-coating,1.0,Undoped,Undoped,0,PEDOT:PSS,Undoped,Spin-coating,Ag,70.0,Evaporation,0.91,19.0,0.62,10.8,0,100.0-5.0
pin,SLG | FTO,PCBM-60 | BCP,Undoped,Spin-coating | Evaporation,1,none,Cl,Spin-coating,1.0,Undoped,Undoped,0,PEDOT:PSS,Undoped,Spin-coating,Ag,70.0,Evaporation,0.99,20.78,0.73,15.02,0,100.0-5.0
pin,SLG | FTO,PCBM-60 | BCP,Undoped,Spin-coating | Spin-coating,1,none,Undoped,Spin-coating,1.0,Undoped,Undoped,0,PEDOT:PSS,Undoped,Spin-coating,Au,100.0,Evaporation,0.98,18.71,0.74,13.49,0,100.0-5.0
nip,SLG | FTO,TiO2-c | TiO2-mp,Undoped,Spin-coating | Spin-coating,1,none,Undoped,Spin-coating,0.75,Chlorobenzene,Undoped,0,Spiro-MeOTAD,Li-TFSI; TBP,Spin-coating,MoO3 | Ag,88.0,Evaporation | Evaporation,1.04,23.0,0.7,16.8,0,100.0-10.0
nip,SLG | FTO,TiO2-c | TiO2-mp,Undoped,Spray-pyrolys | Spin-coating,1,none,TMS,Spin-coating,1.0,Diethyl ether,Undoped,0,Spiro-MeOTAD,Li-TFSI; TBP,Spin-coating,Au,60.0,Evaporation,1.02,21.5,0.742,16.2,0,105.0-30.0
pin,SLG | ITO,PCBM-60,Undoped,Spin-coating,1,none,Undoped,Spin-coating,0.8,Chlorobenzene,Undoped,0,PEDOT:PSS,Undoped,Spin-coating,Ag,100.0,Evaporation,0.99,17.05,0.715,12.0,0,100.0-10.0
nip,SLG | FTO,TiO2-c | TiO2-mp,Undoped,Spray-pyrolys | Spin-coating,1,none,Undoped,Spin-coating,0.8,Chlorobenzene,Undoped,0,Spiro-MeOTAD,Li-TFSI; TBP,Spin-coating,Au,80.0,Evaporation,1.09,19.94,0.71,15.36,0,70.0-30.0
pin,SLG | ITO,PCBM-60 | ZnO-np,Undoped,Spin-coating | Spin-coating,1,none,Cl,Spin-coating,1.0,Undoped,Undoped,0,PEDOT:PSS,Undoped,Spin-coating,Ag,150.0,Evaporation,0.92,16.5,0.639,9.7,0,100.0-120.0
nip,SLG | FTO,TiO2-c | TiO2-mp,Undoped,Spin-coating | Spin-coating,1,none,Undoped,Spin-coating >> CBD,1.0,Undoped,Undoped,0,Spiro-MeOTAD,Li-TFSI; TBP,Spin-coating,Ag,80.0,Evaporation,0.86,19.6,0.6679999999999999,11.5,1,100.0-30.0
nip,SLG | FTO,TiO2-c | TiO2-mp, rGraphene oxide,Spin-coating | Spin-coating,1,none,Undoped,Spin-coating >> CBD,1.0,Undoped,Undoped,0,Spiro-MeOTAD,Li-TFSI; TBP,Spin-coating,Ag,80.0,Evaporation,0.93,22.0,0.7070000000000001,14.5,1,100.0-30.0
nip,SLG | FTO,TiO2-c,Undoped,Spin-coating,1,none,Undoped,Spin-coating,1.0,Undoped,Undoped,0,Spiro-MeOTAD,Li-TFSI; TBP,Spin-coating,Au,100.0,Evaporation,1.07,18.15,0.75,14.6,0,90.0-20.0
nip,SLG | ITO,ZnO-c,Undoped,Spin-coating,1,none,Undoped,Spin-coating,1.0,Chlorobenzene,Undoped,0,Spiro-MeOTAD,Li-TFSI; TBP,Spin-coating,Au,70.0,Evaporation,1.09,18.5,0.63,12.7,0,70.0-20.0
nip,SLG | ITO,ZnO-c,Undoped,Spin-coating,1,none,HMTA,Spin-coating,1.0,Chlorobenzene,Undoped,0,Spiro-MeOTAD,Li-TFSI; TBP,Spin-coating,Au,70.0,Evaporation,1.1,20.24,0.67,14.92,0,70.0-20.0
pin,SLG | ITO,PCBM-60 | C60 | BCP,Undoped,Spin-coating | Evaporation | Evaporation,1,none,Undoped,Dropcasting,1.0,Undoped,Undoped,0,PEDOT:PSS,Undoped,Spin-coating,Al,100.0,Evaporation,,,,11.9,0,130.0-90.0
pin,SLG | ITO,PCBM-60 | C60 | BCP,Undoped,Spin-coating | Evaporation | Evaporation,1,none,MAH2PO2,Dropcasting,1.0,Undoped,Undoped,0,PEDOT:PSS,Undoped,Spin-coating,Al,100.0,Evaporation,,,,12.7,0,130.0-90.0
pin,SLG | ITO,PCBM-60 | C60 | BCP,Undoped,Spin-coating | Evaporation | Evaporation,1,none,HI,Dropcasting,1.0,Undoped,Undoped,0,PEDOT:PSS,Undoped,Spin-coating,Al,100.0,Evaporation,,,,14.5,0,130.0-90.0
nip,SLG | FTO,TiO2-c | TiO2-mp,Undoped,Spray-pyrolys | Spin-coating,1,none,Undoped,Spin-coating,0.0,Chlorobenzene,Undoped,0,Spiro-MeOTAD,Li-TFSI; TBP,Spin-coating,Au,80.0,Evaporation,1.052,21.2,0.7490000000000001,16.7,0,100.0-45.0
pin,SLG | ITO,PCBM-60 | ZnO-np,Undoped,Spin-coating | Spin-coating,1,none,Undoped,Spin-coating,1.0,Chlorobenzene,Undoped,0,PEDOT:PSS,Undoped,Spin-coating,Ag,100.0,Evaporation,0.96,15.91,0.758,11.45,0,110.0-40.0
nip,SLG | ITO,TiO2-c,Undoped,Spin-coating,1,none,Cl,Spin-coating,1.0,Undoped,Undoped,0,PTAA,Undoped,Spin-coating,Au,100.0,Evaporation,0.96,21.4,0.727,14.9,0,90.0-120.0
nip,SLG | ITO,SnO2-np,Undoped,Spin-coating,1,none,Cl,Spin-coating,1.0,Undoped,Undoped,0,PTAA,Undoped,Spin-coating,Au,100.0,Evaporation,0.97,20.58,0.481,9.6,0,90.0-120.0
pin,SLG | ITO,PCBM-60 | Bphen,Undoped,Spin-coating | Spin-coating,1,none,Cl,Spin-coating >> Spin-coating,0.9,Undoped,Undoped,0,PEDOT:PSS,Undoped,Spin-coating,Ag,80.0,Evaporation,0.98,20.3,0.769,14.7,1,85.0-60.0
pin,SLG | ITO,PCBM-60,Undoped,Spin-coating,1,none,Cl,Spin-coating,1.0,Undoped,Undoped,0,PEDOT:PSS,Undoped,Spin-coating,Al,100.0,Evaporation,0.78,10.3,0.565,4.5,0,80.0-60.0
pin,SLG | ITO,PCBM-60,Undoped,Spin-coating,1,none,Cl,Spin-coating,1.0,Undoped,Undoped,0,PEDOT:PSS,Undoped,Spin-coating,Al,100.0,Evaporation,0.73,11.7,0.547,4.7,0,90.0-30.0
pin,SLG | ITO,PCBM-60,Undoped,Spin-coating,1,none,Cl,Spin-coating,1.0,Undoped,Undoped,0,PEDOT:PSS,Undoped,Spin-coating,Al,100.0,Evaporation,0.33,12.3,0.456,1.9,0,110.0-5.0
pin,SLG | ITO,PCBM-60,Undoped,Spin-coating,1,none,Cl,Spin-coating,1.0,Undoped,Undoped,0,PEDOT:PSS,Undoped,Spin-coating,Al,100.0,Evaporation,0.14,6.2,0.304,0.3,0,120.0-5.0
pin,SLG | ITO,PCBM-60,Undoped,Spin-coating,1,none,Cl,Spin-coating,1.0,Undoped,Undoped,0,PEDOT:PSS,Undoped,Spin-coating,Al,100.0,Evaporation,0.87,10.3,0.552,4.9,0,90; 100-30.0; 2.0
nip,SLG | FTO,TiO2-c | TiO2-mp,Undoped,Spin-coating | Spin-coating,1,none,Undoped,Spin-coating,0.8,Diethyl ether,Undoped,0,Spiro-MeOTAD,Li-TFSI; TBP,Spin-coating,AgAl,100.0,Evaporation,1.08,21.1,0.7140000000000001,16.24,0,100.0-10.0
nip,SLG | FTO,TiO2-c | TiO2-mp, Ge-np,Spin-coating | Spin-coating,1,none,Undoped,Spin-coating,0.8,Diethyl ether,Undoped,0,Spiro-MeOTAD,Li-TFSI; TBP,Spin-coating,AgAl,100.0,Evaporation,1.07,21.36,0.7290000000000001,16.78,0,100.0-10.0
pin,SLG | ITO,PCBM-60 | Bphen,Undoped,Spin-coating | Evaporation,1,MAI,Undoped,Spin-coating,1.0,Chlorobenzene,Undoped,0,PEDOT:PSS,Undoped,Spin-coating,Ag,80.0,Evaporation,0.905,18.22,0.6759999999999999,11.14,0,100.0-60.0
pin,SLG | ITO,PCBM-60 | Bphen,Undoped,Spin-coating | Evaporation,1,MAI,Undoped,Spin-coating,1.0,Chlorobenzene,Undoped,0,PEDOT:PSS,AMH,Spin-coating,Ag,80.0,Evaporation,0.91,21.68,0.741,14.61,0,100.0-60.0
nip,SLG | ITO,SnO2-c,Undoped,Spin-coating,1,none,Undoped,Spin-coating,0.9,Diethyl ether,Undoped,0,Spiro-MeOTAD,Li-TFSI; TBP,Spin-coating,Au,70.0,Evaporation,1.07,22.8,0.73,18.1,0,100.0-10.0
nip,SLG | ITO,SnO2-c | PCBM-60,Undoped,Spin-coating | Spin-coating,1,none,Undoped,Spin-coating,0.9,Diethyl ether,Undoped,0,Spiro-MeOTAD,Li-TFSI; TBP,Spin-coating,Au,70.0,Evaporation,1.04,23.5,0.65,16.1,0,100.0-10.0
pin,SLG | ITO,PCBM-60,Undoped,Spin-coating,1,none,Cl,Spin-coating,1.0,Undoped,Undoped,0,PEDOT:PSS,Undoped,Spin-coating,Ca | Al,120.0,Evaporation | Evaporation,0.85,14.29,0.67,8.14,0,100.0-5.0
pin,SLG | ITO,PCBM-60 | Bphen,Undoped,Spin-coating | Evaporation,1,MAI,Undoped,Spin-coating,0.8,Chlorobenzene,Undoped,0,PTAA,Undoped,Spin-coating,Cu,70.0,Evaporation,0.89,22.45,0.7559999999999999,15.21,0,100.0-20.0
pin,SLG | ITO,PCBM-60 | BCP,Undoped,Spin-coating | Spin-coating,1,none,Cl,Spin-coating,1.0,Chlorobenzene,Undoped,0,NiO-c,Undoped,Spin-coating,Ag,100.0,Evaporation,1.123,22.5,0.794,20.0,0,100.0-15.0
nip,SLG | FTO,TiO2-c | TiO2-mp, Li-TFSI,Spray-pyrolys | Spin-coating,1,none,Undoped,Spin-coating,0.0,Chlorobenzene,Undoped,0,PTAA,Li-TFSI; TBP,Spin-coating,Au,80.0,Evaporation,1.08,20.5,0.795,16.4,0,100.0-45.0
nip,SLG | FTO,TiO2-c | TiO2-mp, Li-TFSI,Spray-pyrolys | Spin-coating,1,none,Undoped,Spin-coating,0.0,Chlorobenzene,Undoped,0,Spiro-MeOTAD,FK209; Li-TFSI; TBP,Spin-coating,Au,80.0,Evaporation,1.052,21.46,0.8109999999999999,18.15,0,100.0-45.0
pin,SLG | ITO,PCBM-60 | BCP,Undoped,Spin-coating | Spin-coating,1,none,Undoped,Spin-coating,0.8888888888888888,Diethyl ether,Undoped,0,PTAA,Undoped,Spin-coating,Ag,100.0,Evaporation,1.08,21.72,0.7809999999999999,18.12,0,100.0-20.0
pin,SLG | ITO,PCBM-60,Undoped,Spin-coating,1,none,Undoped,Spin-coating,0.9,Toluene,Undoped,0,PEDOT:PSS,Undoped,Spin-coating,Ag,100.0,Evaporation,0.945,11.6,0.612,6.77,0,100.0-10.0
pin,SLG | ITO,PCBM-60 | Bphen,Undoped,Spin-coating | Spin-coating,1,none,Undoped,Spin-coating,0.885057471264368,Diethyl ether,Undoped,0,PTAA,F4-TCNQ,Spin-coating,Ag,100.0,Evaporation,1.08,21.33,0.7829999999999999,18.2,0,60; 100-1.0; 2.0
pin,SLG | ITO,PCBM-60 | Bphen,Undoped,Spin-coating | Spin-coating,1,none,CNDs@K,Spin-coating,0.885057471264368,Diethyl ether,Undoped,0,PTAA,F4-TCNQ,Spin-coating,Ag,100.0,Evaporation,1.1,22.55,0.831,20.9,0,60; 100-1.0; 2.0
nip,SLG | FTO,TiO2-c,Undoped,Spin-coating,1,none,Cl,Spin-coating,1.0,Undoped,Undoped,0,Spiro-MeOTAD,Li-TFSI; TBP,Spin-coating,Ag,100.0,Evaporation,0.945,22.0,0.64,13.3,0,100.0-120.0
nip,SLG | FTO,TiO2-c,Undoped,Spin-coating,1,none,BaCl2; Cl,Spin-coating,1.0,Undoped,Undoped,0,Spiro-MeOTAD,Li-TFSI; TBP,Spin-coating,Ag,100.0,Evaporation,1.0,22.7,0.65,14.8,0,100.0-120.0
pin,SLG | ITO,PCBM-60 | C60 | BCP,Undoped,Spin-coating | Evaporation | Evaporation,1,none,Undoped,Spin-coating,1.0,Undoped,Undoped,0,CuOx,Undoped,Spin-coating,Ag,100.0,Evaporation,1.01,20.1,0.706,14.4,0,80.0-10.0
pin,SLG | ITO,PCBM-60 | C60 | BCP,Undoped,Spin-coating | Evaporation | Evaporation,1,none,Cl,Spin-coating,1.0,Undoped,Undoped,0,CuOx,Undoped,Spin-coating,Ag,100.0,Evaporation,1.11,22.5,0.758,19.0,0,80.0-10.0
nip,SLG | FTO,TiO2-c | TiO2-mp,Undoped,Spin-coating | Spin-coating,1,none,Undoped,Spin-coating,0.9,Chlorobenzene,Undoped,0,Spiro-MeOTAD,FK209; Li-TFSI; TBP,Spin-coating,Au,80.0,Evaporation,0.991,22.7,0.767,17.2,0,100.0-60.0
nip,SLG | FTO,TiO2-c | TiO2-mp,Undoped,Spin-coating | Spin-coating,1,none,Cl,Spin-coating >> Spin-coating,0.8,Chlorobenzene,Undoped,0,Spiro-MeOTAD,FK209; Li-TFSI; TBP,Spin-coating,Au,80.0,Evaporation,0.967,22.5,0.763,16.6,1,100.0-60.0
pin,SLG | ITO,PCBM-60,Undoped,Spin-coating,1,none,Undoped,Spin-coating,0.7,Toluene,Undoped,0,NiO-c,Undoped,Spin-coating,Ag,80.0,Evaporation,1.045,18.27,0.706,13.48,0,100.0-10.0
pin,SLG | ITO,PCBM-60,Undoped,Spin-coating,1,none,H2PO3,Spin-coating,1.0,Undoped,Undoped,0,PEDOT:PSS,Undoped,Spin-coating,Ag,80.0,Evaporation,0.96,22.22,0.601,12.9,0,100.0-5.0
pin,SLG | ITO,PCBM-60 | BCP,Undoped,Spin-coating | Spin-coating,1,none,H2PO3,Spin-coating,1.0,Undoped,Undoped,0,PEDOT:PSS,Undoped,Spin-coating,Ag,80.0,Evaporation,0.95,22.4,0.8140000000000001,16.4,0,100.0-5.0
nip,SLG | FTO,TiO2-c,Undoped,Spin-coating,1,MAI,Undoped,Spin-coating,1.0,Undoped,Undoped,0,Spiro-MeOTAD,Li-TFSI; TBP,Spin-coating,Au,80.0,Evaporation,1.06,20.94,0.73,16.08,0,100.0-10.0
nip,SLG | FTO,TiO2-c | TiO2-mp,Undoped,Spin-coating | Spin-coating,1,none,Undoped,Spin-coating >> CBD,0.85,Undoped,Undoped,0,Spiro-MeOTAD,Li-TFSI; TBP,Spin-coating,Au,70.0,Evaporation,0.92,16.5,0.586,8.88,1,90.0-30.0
pin,SLG | ITO,PCBM-60 | BCP,Undoped,Spin-coating | Spin-coating,1,PbI2,Undoped,Spin-coating,0.8,Chlorobenzene,Undoped,0,NiO-c,Undoped,Spray-pyrolys,Ag,80.0,Evaporation,1.06,20.17,0.79,15.35,0,105.0-10.0
nip,SLG | FTO,TiO2-c | TiO2-mp,Undoped,Spin-coating | Spin-coating,1,none,Undoped,Spin-coating,1.0,Diethyl ether,Undoped,0,Spiro-MeOTAD,Li-TFSI; TBP,Spin-coating,Au,70.0,Evaporation,0.936,18.73,0.53,9.27,0,120.0-15.0
pin,SLG | ITO,PCBM-60 | C60 | BCP,Undoped,Spin-coating | Evaporation | Evaporation,1,PbI2,Undoped,Spray-coating,1.0,Undoped,Undoped,0,PEDOT:PSS,Undoped,Spin-coating,Al,100.0,Evaporation,0.76,11.2,0.49,4.23,0,100.0-60.0
pin,SLG | ITO,PCBM-60 | C60 | BCP,Undoped,Spin-coating | Evaporation | Evaporation,1,PbI2,Undoped,Spray-coating,1.0,Undoped,Undoped,0,PEDOT:PSS,Undoped,Spin-coating,Al,100.0,Evaporation,0.97,11.69,0.61,7.0,0,80.0-60.0
pin,SLG | ITO,PCBM-60 | C60 | BCP,Undoped,Spin-coating | Evaporation | Evaporation,1,PbI2,Undoped,Spray-coating,1.0,Undoped,Undoped,0,PEDOT:PSS,Undoped,Spin-coating,Al,100.0,Evaporation,0.94,12.8,0.61,7.2,0,90.0-60.0
pin,SLG | ITO,PCBM-60 | C60 | BCP,Undoped,Spin-coating | Evaporation | Evaporation,1,PbI2,Undoped,Spray-coating,1.0,Undoped,Undoped,0,PEDOT:PSS,Undoped,Spin-coating,Al,100.0,Evaporation,0.81,16.2,0.61,8.1,0,110.0-60.0
pin,SLG | ITO,PCBM-60 | C60 | BCP,Undoped,Spin-coating | Evaporation | Evaporation,1,PbI2,Undoped,Spray-coating,1.0,Undoped,Undoped,0,PEDOT:PSS,Undoped,Spin-coating,Al,100.0,Evaporation,0.73,16.8,0.58,7.2,0,120.0-60.0
pin,SLG | ITO,PCBM-60 | C60 | BCP,Undoped,Spin-coating | Evaporation | Evaporation,1,none,Undoped,Spin-coating,0.9,Chlorobenzene,Undoped,0,P3CT-N,Undoped,Spin-coating,Ag,100.0,Evaporation,1.087,21.16,0.7390000000000001,17.01,0,60; 80-1.5; 2.0
nip,SLG | FTO,TiO2-c | Al2O3-mp,Undoped,Spin-coating | Spin-coating,1,MAI,Cl,Spin-coating,1.0,Undoped,Undoped,0,Spiro-MeOTAD,Li-TFSI; TBP,Spin-coating,Ag,120.0,Evaporation,1.05,21.27,0.7,12.0,0,100.0; 120.0-90.0; 15.0
nip,SLG | FTO,TiO2-c | TiO2-mp,Undoped,Spray-pyrolys | Spin-coating,1,none,Undoped,Spin-coating,0.8,Diethyl ether,Undoped,0,Spiro-MeOTAD,Li-TFSI; TBP,Spin-coating,Au,60.0,Evaporation,1.06,22.0,0.77,18.0,0,100.0-10.0
pin,SLG | ITO,PCBM-60,Undoped,Spin-coating,1,none,Undoped,Spin-coating,1.0,Toluene,Undoped,0,PEDOT:PSS,Undoped,Spin-coating,Al,100.0,Evaporation,0.91,21.1,0.82,15.74,0,70.0-60.0
nip,SLG | FTO,SnO2-np,Undoped,Spin-coating,1,none,Cl,Spin-coating,1.0,Undoped,Undoped,0,Spiro-MeOTAD,Li-TFSI; TBP,Spin-coating,Au,100.0,Sputtering,0.647,18.8,0.418,6.52,0,95.0-120.0
nip,SLG | FTO,TiO2-c,TiCl4,Spin-coating,1,none,Cl,Spin-coating,1.0,Undoped,Undoped,0,Spiro-MeOTAD,Li-TFSI; TBP,Spin-coating,Au,100.0,Sputtering,0.986,19.22,0.687,11.83,0,95.0-120.0
nip,SLG | FTO,TiO2-c | PCBM-60,Undoped,Spin-coating | Spin-coating,1,none,Undoped,Spin-coating,0.875,Chlorobenzene,Undoped,0,Spiro-MeOTAD,Li-TFSI; TBP,Spin-coating,Au,80.0,Evaporation,1.02,21.41,0.7,15.2,0,100.0-15.0
nip,SLG | FTO,TiO2-c,Undoped,Spin-coating,1,none,Undoped,Spin-coating,0.875,Chlorobenzene,Undoped,0,Spiro-MeOTAD,Li-TFSI; TBP,Spin-coating,Au,80.0,Evaporation,0.98,20.62,0.65,13.1,0,100.0-15.0
pin,SLG | FTO,PCBM-60,Undoped,Spin-coating,1,none,Undoped,Spin-coating,0.875,Chlorobenzene,Undoped,0,NiO-c,Undoped,Spin-coating,Ag,120.0,Evaporation,0.98,20.38,0.144,14.4,0,100.0-15.0
nip,SLG | ITO,SnO2-np,Undoped,Spin-coating,1,none,Undoped,Spin-coating,0.7,Chlorobenzene,Undoped,0,Spiro-MeOTAD,FK209; Li-TFSI; TBP,Spin-coating,Au,70.0,Evaporation,1.039,22.83,0.71,16.91,0,80.0-30.0
nip,SLG | FTO,ZnO-np,Undoped,Spin-coating,1,none,Undoped,Spin-coating >> CBD,0.85,Undoped,Undoped,0,Spiro-MeOTAD,Li-TFSI; TBP,Spin-coating,Au,70.0,Evaporation,1.033,20.63,0.7,15.41,1,85.0-5.0
nip,SLG | FTO,ZnO-np,Undoped,Spin-coating,1,none,Au@Ag@SiO2-np,Spin-coating >> CBD,0.85,Undoped,Undoped,0,Spiro-MeOTAD,Li-TFSI; TBP,Spin-coating,Au,70.0,Evaporation,1.046,21.02,0.71,16.12,1,85.0-5.0
nip,SLG | FTO,TiO2-c,Galliumnitrate hydrate,Spin-coating,1,none,Undoped,Spin-coating,1.0,Undoped,Undoped,0,Spiro-MeOTAD,Li-TFSI; TBP,Spin-coating,Ag,100.0,Evaporation,0.95,21.9,0.75,15.2,0,100.0-60.0
nip,SLG | FTO,TiO2-c,Undoped,Spin-coating,1,none,Undoped,Spin-coating,0.0,Chlorobenzene,Undoped,0,Spiro-MeOTAD,FK209; Li-TFSI; TBP,Spin-coating,Au,80.0,Evaporation,1.07,19.75,0.75,15.84,0,100.0-20.0
nip,SLG | FTO,TiO2-c,Undoped,Spin-coating,1,none,Undoped,Spin-coating,1.0,Undoped,Undoped,0,Spiro-MeOTAD,Undoped,Spin-coating,Au,100.0,Evaporation,0.82,10.1,0.471,3.9,0,100.0-60.0
pin,SLG | ITO,PCBM-60,Undoped,Spin-coating,1,MAI,Cl,Spin-coating,0.1,Chlorobenzene,Undoped,0,PEDOT:PSS,Undoped,Spin-coating,Ag,100.0,Evaporation,0.99,16.08,0.58,9.23,0,60.0; 85.0-2.0; 25.0
nip,SLG | FTO,C60,Undoped,Spin-coating,1,none,Undoped,Spin-coating,0.8,Chlorobenzene,Undoped,0,Spiro-MeOTAD,FK209; Li-TFSI; TBP,Spin-coating,Au,60.0,Evaporation,0.92,21.34,0.618,12.11,0,100.0-10.0
pin,SLG | FTO,PCBM-60,Undoped,Spin-coating,1,none,Undoped,Spin-coating,1.0,Chlorobenzene,Undoped,0,NiO-c,Undoped,Sputtering,Ag,120.0,Evaporation,1.008,18.8,0.5479999999999999,9.6,0,100.0-30.0
pin,SLG | FTO,PCBM-60,Undoped,Spin-coating,1,none,Undoped,Spin-coating,1.0,Chlorobenzene,Undoped,0,NiO-c,Co,Sputtering,Ag,120.0,Evaporation,1.01,20.02,0.634,12.63,0,100.0-30.0
pin,SLG | ITO,PCBM-60,Undoped,Spin-coating,1,Pb,Cl,Spin-coating,1.0,Undoped,Undoped,0,PEDOT:PSS,Undoped,Spin-coating,Ag,100.0,Evaporation,0.89,18.57,0.67,10.97,0,100.0-45.0
pin,SLG | ITO,PCBM-60,Undoped,Spin-coating,1,Pb,Cl,Spin-coating,1.0,Undoped,Undoped,0,PEDOT:PSS,GeO2,Spin-coating,Ag,100.0,Evaporation,0.9,19.05,0.68,11.82,0,100.0-45.0
pin,SLG | ITO,PCBM-60 | BCP,Undoped,Spin-coating | Spin-coating,1,none,Carbon-np; Urea,Spin-coating,0.8,Toluene,Undoped,0,NiO-c,Undoped,Spin-coating,Ag,100.0,Evaporation,1.058,23.02,0.7959999999999999,19.39,0,100.0-10.0
pin,SLG | ITO,PCBM-60 | BCP,Undoped,Spin-coating | Spin-coating,1,none,Carbon-np,Spin-coating,0.8,Toluene,Undoped,0,NiO-c,Undoped,Spin-coating,Ag,100.0,Evaporation,1.04,19.38,0.7390000000000001,15.56,0,100.0-10.0
pin,SLG | ITO,PCBM-60 | BCP,Undoped,Spin-coating | Spin-coating,1,none,Urea,Spin-coating,0.8,Toluene,Undoped,0,NiO-c,Undoped,Spin-coating,Ag,100.0,Evaporation,1.05,21.57,0.75,16.98,0,100.0-10.0
nip,SLG | ITO,ZnO-c,Undoped,Spin-coating,1,PbI2,Undoped,Spin-coating >> Spin-coating,1.0,Undoped,Undoped,0,Spiro-MeOTAD,Li-TFSI; TBP,Spin-coating,Ag,150.0,Evaporation,1.0,19.0,,13.92,1,100.0-60.0
nip,SLG | FTO,TiO2-c | TiO2-mp,Undoped,Spin-coating | Spin-coating,1,none,CuBr2,Spin-coating,1.0,Undoped,Undoped,0,Spiro-MeOTAD,Li-TFSI; TBP,Spin-coating,Au,80.0,Evaporation,0.946,19.7,0.674,12.6,0,140.0-10.0
nip,SLG | FTO,TiO2-c | TiO2-mp,Undoped,Spin-coating | Spin-coating,1,none,CuBr2; NaI,Spin-coating,1.0,Undoped,Undoped,0,Spiro-MeOTAD,Li-TFSI; TBP,Spin-coating,Au,80.0,Evaporation,0.907,21.6,0.691,13.6,0,140.0-10.0
nip,SLG | FTO,TiO2-c | TiO2-mp,Undoped,Spin-coating | Spin-coating,1,none,CuBr2; KI,Spin-coating,1.0,Undoped,Undoped,0,Spiro-MeOTAD,Li-TFSI; TBP,Spin-coating,Au,80.0,Evaporation,0.903,21.3,0.688,13.2,0,140.0-10.0
nip,SLG | FTO,TiO2-c | TiO2-mp,Undoped,Spin-coating | Spin-coating,1,none,CuBr2; RbI,Spin-coating,1.0,Undoped,Undoped,0,Spiro-MeOTAD,Li-TFSI; TBP,Spin-coating,Au,80.0,Evaporation,0.925,22.3,0.69,14.2,0,140.0-10.0
nip,SLG | FTO,TiO2-c | TiO2-mp,Undoped,Spin-coating | Spin-coating,1,none,CuBr2; CsI,Spin-coating,1.0,Undoped,Undoped,0,Spiro-MeOTAD,Li-TFSI; TBP,Spin-coating,Au,80.0,Evaporation,0.897,20.7,0.7190000000000001,13.3,0,140.0-10.0
nip,SLG | FTO,TiO2-c,Undoped,Spray-pyrolys,1,none,Cl,Spin-coating >> Spin-coating,1.0,Undoped,Undoped,0,PTAA,Li-TFSI; TBP,Spin-coating,Au,70.0,Evaporation,1.11,18.94,0.616,10.4,1,105.0-65.0
nip,SLG | FTO,TiO2-c | TiO2-mp,Undoped,Spray-pyrolys | Spin-coating,1,none,Undoped,Spin-coating,0.0,Diethyl ether,Undoped,0,Spiro-MeOTAD,Li-TFSI; TBP,Spin-coating,Ag,75.0,Evaporation,1.01,22.77,0.789,18.14,0,65.0-1.0
nip,SLG | FTO,TiO2-c | TiO2-mp,Undoped,Spray-pyrolys | Spin-coating,1,none,Undoped,Spin-coating,0.0,Diethyl ether,Undoped,0,Spiro-MeOTAD,Undoped,Spin-coating,Ag,75.0,Evaporation,1.01,18.83,0.546,7.61,0,65.0-1.0
pin,SLG | ITO,PCBM-60,Undoped,Spin-coating,1,none,Cl,Spin-coating,1.0,Undoped,Undoped,0,PEDOT:PSS,Ag-np,Spin-coating,Al,100.0,Evaporation,0.92,15.4,0.682,9.6,0,100.0-5.0
nip,SLG | FTO,TiO2-c,Undoped,Spin-coating,1,none,OAc,Spin-coating,1.0,Undoped,Undoped,0,Spiro-MeOTAD,Li-TFSI; TBP,Spin-coating,Au,30.0,Evaporation,1.0,22.6,0.64,13.8,0,100.0-5.0
nip,SLG | FTO,TiO2-c | TiO2-mp,Undoped,Spin-coating | Spin-coating,1,none,Undoped,Spin-coating >> CBD,1.0,Undoped,Undoped,1,Spiro-MeOTAD,Li-TFSI; TBP,Spin-coating,Au,80.0,Evaporation,0.84,13.18,0.524,5.8,1,100.0-3.0
pin,SLG | ITO,PCBM-60 | bis-C60,Undoped,Spin-coating | Spin-coating,1,none,Undoped,Spin-coating,0.9,Chlorobenzene,Undoped,0,NiO-c,Zn,Spin-coating,Ag,100.0,Evaporation,1.0,20.58,0.57,11.73,0,100.0-10.0
nip,SLG | FTO,TiO2-c | TiO2-mp,Undoped,Spray-pyrolys | Spin-coating,1,none,Undoped,Spin-coating,0.0,Undoped,Undoped,0,Spiro-MeOTAD,Li-TFSI; TBP,Spin-coating,Au,80.0,Evaporation,1.041,20.18,0.75,15.83,0,100.0-60.0
pin,SLG | FTO,PCBM-60,Undoped,Spin-coating,1,none,PEAI,Spin-coating,0.7777777777777778,Toluene,Undoped,0,NiO-c,Undoped,Spray-pyrolys,Ag,100.0,Evaporation,1.09,21.6,0.72,17.3,0,95.0-30.0
nip,SLG | FTO,TiO2-c | TiO2-mp,Undoped,ALD | Spin-coating,1,none,Undoped,Spin-coating,0.8,Diethyl ether,Undoped,0,Spiro-MeOTAD,Li-TFSI; TBP,Spin-coating,Au,100.0,Evaporation,1.091,20.056,0.6409999999999999,13.7,0,50.0-2.0
nip,SLG | ITO,SnO2-np,Undoped,Spin-coating,1,none,Undoped,Spin-coating,0.9,Chlorobenzene,Undoped,0,PTAA,Undoped,Spin-coating,Ag,100.0,Evaporation,1.071,21.78,0.725,16.92,0,65.0-1.0
nip,SLG | ITO,SnO2-np,Undoped,Spin-coating,1,none,Caffeine,Spin-coating,0.9,Diethyl ether,Undoped,0,PTAA,Undoped,Spin-coating,Ag,100.0,Evaporation,1.107,21.77,0.736,17.74,0,65.0-1.0
nip,SLG | ITO,C60,Undoped,Evaporation,1,none,Cl,Spin-coating,0.8,Chlorobenzene,Undoped,0,Spiro-MeOTAD,Li-TFSI; TBP,Spin-coating,MoO3 | Ag,110.0,Evaporation | Evaporation,1.07,21.24,0.773,17.57,0,60.0; 85.0-1.0; 25.0
nip,SLG | FTO,TiO2-c | TiO2-mp,Undoped,Spin-coating | Spin-coating,1,none,Undoped,Doctor blading,0.8,Undoped,Undoped,0,Spiro-MeOTAD,Li-TFSI; TBP,Spin-coating,Au,100.0,Evaporation,1.06,22.3,0.74,17.5,0,90.0-15.0
pin,SLG | ITO,PCBM-60 | ZnO-np,Undoped,Spin-coating | Spin-coating,1,none,Undoped,Spin-coating,1.0,Chlorobenzene,Undoped,0,NiO-c,Undoped,Spin-coating,Ag,100.0,Evaporation,1.03,18.56,0.64,12.38,0,100.0-20.0
pin,SLG | ITO,PCBM-60 | ZnO-np,Undoped,Spin-coating | Spin-coating,1,none,Undoped,Spin-coating,1.0,Chlorobenzene,Undoped,0,NiO-c,Poly(ethylene glycol) tridecyl ether,Spin-coating,Ag,100.0,Evaporation,1.05,18.75,0.66,12.98,0,100.0-20.0
pin,SLG | ITO,PCBM-60 | ZnO-np,Undoped,Spin-coating | Spin-coating,1,none,Undoped,Spin-coating >> CBD,1.0,Undoped,Undoped,0,NiO-c,Undoped,Spin-coating,Ag,100.0,Evaporation,0.99,18.9,0.69,12.95,1,100.0-20.0
pin,SLG | ITO,PCBM-60 | ZnO-np,Undoped,Spin-coating | Spin-coating,1,none,Undoped,Spin-coating >> CBD,1.0,Undoped,Undoped,0,NiO-c,Poly(ethylene glycol) tridecyl ether,Spin-coating,Ag,100.0,Evaporation,1.01,16.47,0.68,11.35,1,100.0-20.0
nip,SLG | ITO,TiO2-c | TiO2-mp,Undoped,Spin-coating | Spin-coating,1,none,Cl,Spin-coating,1.0,Undoped,Undoped,0,PTAA,Li-TFSI; Polystyrene; TBP,Spin-coating,Au,80.0,Evaporation,0.96,13.73,0.667,8.79,0,100.0-45.0
nip,SLG | ITO,TiO2-c | TiO2-mp,Undoped,Spin-coating | Spin-coating,1,none,Cl,Spin-coating,1.0,Undoped,Undoped,0,PTAA,Li-TFSI; TBP,Spin-coating,Au,80.0,Evaporation,0.988,17.08,0.6659999999999999,11.23,0,100.0-45.0
nip,SLG | ITO,TiO2-c | TiO2-mp,Undoped,Spin-coating | Spin-coating,1,none,Cl,Spin-coating,1.0,Undoped,Undoped,0,P3HT,Li-TFSI; Polystyrene; TBP,Spin-coating,Au,80.0,Evaporation,0.872,10.93,0.5579999999999999,5.31,0,100.0-45.0
nip,SLG | ITO,TiO2-c | TiO2-mp,Undoped,Spin-coating | Spin-coating,1,none,Cl,Spin-coating,1.0,Undoped,Undoped,0,P3HT,Li-TFSI; TBP,Spin-coating,Au,80.0,Evaporation,0.706,14.66,0.64,6.64,0,100.0-45.0
nip,SLG | ITO,TiO2-c | TiO2-mp,Undoped,Spin-coating | Spin-coating,1,none,Cl,Spin-coating,1.0,Undoped,Undoped,0,Spiro-MeOTAD,Li-TFSI; Polystyrene; TBP,Spin-coating,Au,80.0,Evaporation,0.416,4.0,0.3829999999999999,0.6,0,100.0-45.0
nip,SLG | ITO,TiO2-c | TiO2-mp,Undoped,Spin-coating | Spin-coating,1,none,Cl,Spin-coating,1.0,Undoped,Undoped,0,Spiro-MeOTAD,Li-TFSI; TBP,Spin-coating,Au,80.0,Evaporation,0.875,21.4,0.461,8.62,0,100.0-45.0
nip,SLG | ITO,TiO2-c,Undoped,Spin-coating,1,none,Cl,Spin-coating >> Spin-coating,1.0,Undoped,Undoped,0,Spiro-MeOTAD,Li-TFSI; TBP,Spin-coating,Au,80.0,Evaporation,1.004,18.6,0.77,14.91,1,135.0-5.0
nip,SLG | FTO,TiO2-c | TiO2-mp, TiCl4,Spin-coating | Spin-coating,1,none,Undoped,Spin-coating,1.0,Chlorobenzene,Undoped,0,Spiro-MeOTAD,Li-TFSI; TBP,Spin-coating,Au,80.0,Evaporation,0.95,22.39,0.526,11.18,0,100.0-15.0
nip,SLG | FTO,TiO2-c | TiO2-mp, TiCl4,Spin-coating | Spin-coating,1,none,Undoped,Spin-coating,0.9,Chlorobenzene,Undoped,0,Spiro-MeOTAD,Li-TFSI; TBP,Spin-coating,Ag,100.0,Evaporation,1.05,22.12,0.623,14.51,0,100.0-10.0
nip,SLG | FTO,TiO2-c | TiO2-mp, TiCl4,Spin-coating | Spin-coating,1,none,Undoped,Spin-coating,0.9,Toluene,Undoped,0,Spiro-MeOTAD,Li-TFSI; TBP,Spin-coating,Ag,100.0,Evaporation,1.06,22.56,0.638,15.25,0,100.0-10.0
nip,SLG | FTO,TiO2-c | TiO2-mp, TiCl4,Spin-coating | Spin-coating,1,none,Undoped,Spin-coating,0.9,Diethyl ether,Undoped,0,Spiro-MeOTAD,Li-TFSI; TBP,Spin-coating,Ag,100.0,Evaporation,1.06,22.7,0.6779999999999999,16.26,0,100.0-10.0
nip,SLG | FTO,TiO2-c,Undoped,Spin-coating,1,none,Undoped,Spin-coating,0.9,Diethyl ether,Undoped,0,Spiro-MeOTAD,Li-TFSI; TBP,Spin-coating,Ag,100.0,Evaporation,1.09,21.69,0.615,14.54,0,60; 100-2.0; 5.0
nip,SLG | FTO,TiO2-c,Undoped,Spin-coating,1,none,Undoped,Spin-coating >> Spin-coating,0.9,Diethyl ether,Undoped,0,Spiro-MeOTAD,Li-TFSI; TBP,Spin-coating,Ag,100.0,Evaporation,1.13,23.13,0.736,19.24,1,60.0; 100-2.0; 5.0
pin,SLG | ITO,C60 | BCP,Undoped,Evaporation | Evaporation,1,none,Undoped,Spin-coating,1.0,Chlorobenzene,Undoped,0,PEDOT:PSS,Undoped,Spin-coating,Al,100.0,Evaporation,0.8,13.91,0.6779999999999999,7.54,0,100.0-10.0
nip,SLG | FTO,TiO2-c | TiO2-mp,Undoped,Spray-pyrolys | Spin-coating,1,none,Undoped,Spin-coating,0.8,Ethyl acetate,Undoped,0,Spiro-MeOTAD,Li-TFSI; TBP,Spin-coating,Au,100.0,Evaporation,0.921,15.8,0.6920000000000001,11.2,0,100.0-10.0
nip,SLG | FTO,TiO2-c,Undoped,Spin-coating,1,none,Undoped,Spin-coating,0.0,Chlorobenzene,Undoped,0,Spiro-MeOTAD,Li-TFSI; TBP,Spin-coating,Au,80.0,Evaporation,1.03,22.1,0.69,15.77,0,100.0-30.0
nip,SLG | FTO,TiO2-c,Undoped,Spin-coating,1,none,Undoped,Spin-coating,0.0,Chlorobenzene,Undoped,0,Spiro-MeOTAD,Li-TFSI; TBP,Spin-coating,Au,80.0,Evaporation,1.02,24.06,0.7,17.26,0,100.0-15.0
nip,SLG | FTO,TiO2-c,Undoped,Spin-coating,1,none,Undoped,Spin-coating,0.0,Chlorobenzene,Undoped,0,Spiro-MeOTAD,Li-TFSI; TBP,Spin-coating,Au,80.0,Evaporation,1.05,20.89,0.72,15.82,0,100.0-60.0
nip,SLG | FTO,TiO2-c,Undoped,Spin-coating,1,none,Undoped,Spin-coating,0.0,Chlorobenzene,Undoped,0,Spiro-MeOTAD,Li-TFSI; TBP,Spin-coating,Au,80.0,Evaporation,1.02,23.65,0.72,17.35,0,80.0-30.0
nip,SLG | FTO,TiO2-c,Undoped,Spin-coating,1,none,Undoped,Spin-coating,0.0,Chlorobenzene,Undoped,0,Spiro-MeOTAD,Li-TFSI; TBP,Spin-coating,Au,80.0,Evaporation,1.02,24.11,0.71,17.46,0,120.0-30.0
nip,SLG | FTO,TiO2-c,Undoped,Spin-coating,1,none,Undoped,Spin-coating,0.9,Diethyl ether,Undoped,0,Spiro-MeOTAD,Li-TFSI; TBP,Spin-coating,Ag,100.0,Evaporation,1.115,22.9,0.73,17.22,0,100.0-10.0
nip,SLG | FTO,TiO2-c | TiO2-mp,Undoped,Spray-pyrolys | Spin-coating,1,none,Undoped,Spray-coating,1.0,Undoped,Undoped,0,Spiro-MeOTAD,Undoped,Spin-coating,Au,80.0,Magnetron sputtering,0.7,16.4,0.63,7.16,0,100.0-60.0
nip,SLG | FTO,TiO2-c | TiO2-mp, TiCl4,Spin-coating | Spin-coating,1,none,Cl; Diiodooctan,Spin-coating,1.0,Undoped,Undoped,0,Spiro-MeOTAD,Li-TFSI; TBP,Spin-coating,Au,100.0,Evaporation,0.949,23.6,0.68,15.3,0,100.0-5.0
pin,SLG | ITO,PCBM-60 | BCP,Undoped,Spin-coating | Evaporation,1,none,Cl,Spin-coating,1.0,Undoped,Undoped,0,PEDOT:PSS,Undoped,Spin-coating,Ag,100.0,Evaporation,1.05,21.9,0.7809999999999999,18.0,0,90.0-10.0
nip,SLG | FTO,TiO2-c | TiO2-mp,Undoped,Spin-coating | Spin-coating,1,MAI,Undoped,Spin-coating,1.0,Undoped,Undoped,0,Spiro-MeOTAD,Undoped,Spin-coating,Au,80.0,Evaporation,0.79,20.4,0.687,11.07,0,130; 100-2.0; 60.0
nip,SLG | FTO,TiO2-c | TiO2-mp,Undoped,Spin-coating | Spin-coating,1,none,Undoped,Spin-coating,0.8823529411764706,Diethyl ether,Undoped,0,Spiro-MeOTAD,FK209; Li-TFSI; TBP,Spin-coating,Ag,80.0,Evaporation,0.997,23.1,0.626,14.4,0,100.0-2.0
nip,SLG | FTO,TiO2-c,Undoped,Spin-coating,1,none,Undoped,Spin-coating >> CBD,1.0,Undoped,Undoped,0,P3HT,Undoped,Spin-coating,Ag,100.0,Evaporation,0.82,15.99,0.445,5.84,1,80.0-60.0
nip,SLG | FTO,TiO2-c,Undoped,Spin-coating,1,none,PCBM-60,Spin-coating >> CBD,1.0,Undoped,Undoped,0,P3HT,Undoped,Spin-coating,Ag,100.0,Evaporation,0.894,18.649,0.5539999999999999,9.25,1,80.0-60.0
pin,SLG | ITO,PCBM-60 | BCP,Undoped,Spin-coating | Spin-coating,1,none,Cl,Spin-coating >> Spin-coating,1.0,Undoped,Undoped,0,NiO-c,Undoped,Spin-coating,Ag,100.0,Evaporation,1.06,21.79,0.733,16.99,1,104.0-10.0
nip,SLG | FTO,SnO2-c,Undoped,Spin-coating,1,none,Undoped,Spin-coating >> Spin-coating,0.9,Undoped,Undoped,0,Spiro-MeOTAD,Li-TFSI; TBP,Spin-coating,Au,100.0,Evaporation,1.09,21.6,0.743,17.5,1,100.0-30.0
nip,SLG | FTO,TiO2-c | TiO2-mp,Undoped,Spin-coating | Spin-coating,1,none,Undoped,Spin-coating,1.0,Chlorobenzene,Undoped,0,PTAA,Undoped,Spin-coating,Au,80.0,Evaporation,0.99,19.79,0.65,12.73,0,100.0-10.0
nip,SLG | FTO,TiO2-c | TiO2-mp,Undoped,Spin-coating | Spin-coating,1,none,Undoped,Spin-coating,1.0,Chlorobenzene,Undoped,0,PTAA,LAD,Spin-coating,Au,80.0,Evaporation,1.01,21.59,0.71,15.48,0,100.0-10.0
nip,SLG | FTO,TiO2-c | TiO2-mp,Undoped,Spin-coating | Spin-coating,1,none,Undoped,Spin-coating,1.0,Chlorobenzene,Undoped,0,PTAA,Li-TFSI; TBP,Spin-coating,Au,80.0,Evaporation,1.02,22.34,0.78,17.77,0,100.0-10.0
