Repository: wthappy/BO_Reverse_design

# BO_Reverse_design

Bayesian reverse design based on experimental knowledge constraints.This work takes MAPbI3 perovskite solar cells as an example.

* In the Bayesian optimization process, the initial scatter points have a certain degree of randomness (which cannot be fixed by random seeds), so different optimal parameter values may be obtained.

* For the convenience of laboratory preparation, we designed both NIP and PIN devices separately in this work. You can adjust the corresponding “experimental knowledge constraint” according to your own needs.

* "Prob_params_all.csv" is the output file for the current example.

File: data.csv (part 9 of 18)
Cell_architecture,Substrate_stack_sequence,ETL_stack_sequence,ETL_additives_compounds,ETL_deposition_procedure,Perovskite_composition_perovskite_ABC3_structure,Perovskite_composition_none_stoichiometry_components_in_excess,Perovskite_additives_compounds,Perovskite_deposition_procedure,DMF_DMSO,Perovskite_deposition_quenching_media,Perovskite_deposition_quenching_media_additives_compounds,Perovskite_deposition_solvent_annealing,HTL_stack_sequence,HTL_additives_compounds,HTL_deposition_procedure,Backcontact_stack_sequence,Backcontact_thickness_list,Backcontact_deposition_procedure,JV_default_Voc,JV_default_Jsc,JV_default_FF,JV_default_PCE,Perovskite_deposition_solvents_IPA,Perovskite_deposition_thermal_annealing
pin,SLG | ITO,PCBM-60 | ZnO-np,Undoped,Spin-coating | Spin-coating,1,none,Undoped,Spin-coating,0.8,Chlorobenzene,Undoped,0,P3CT-K,Graphdiyne,Spin-coating,Al,100.0,Evaporation,1.06,21.1,0.807,17.98,0,60; 100-1.0; 5.0
nip,SLG | FTO,TiO2-c,Undoped,Spin-coating,1,none,Undoped,Spin-coating,0.8,Toluene,Undoped,0,Spiro-MeOTAD,Li-TFSI; TBP,Spin-coating,Au,80.0,Evaporation,1.09,21.29,0.741,17.2,0,100.0-30.0
nip,SLG | FTO,TiO2-c,Undoped,Sputtering,1,none,Undoped,Spin-coating,1.0,Undoped,Undoped,0,Spiro-MeOTAD,FK209; Li-TFSI; TBP,Spin-coating,Au,50.0,Evaporation,0.97,13.1,0.38,6.7,0,70.0-10.0
nip,SLG | FTO,TiO2-c | PCBM-60,Undoped,Sputtering | Spin-coating,1,none,Undoped,Spin-coating,1.0,Undoped,Undoped,0,Spiro-MeOTAD,FK209; Li-TFSI; TBP,Spin-coating,Au,50.0,Evaporation,1.08,14.2,0.64,10.6,0,70.0-10.0
nip,SLG | FTO,TiO2-c,Undoped,Sputtering,1,none,PCBM-60,Spin-coating,1.0,Undoped,Undoped,0,Spiro-MeOTAD,FK209; Li-TFSI; TBP,Spin-coating,Au,50.0,Evaporation,1.09,14.4,0.65,10.9,0,70.0-10.0
pin,SLG | ITO,PCBM-60,Undoped,Spin-coating,1,none,Cl; DIO,Spin-coating,1.0,Undoped,Undoped,0,PEDOT:PSS,Undoped,Spin-coating,Al,80.0,Evaporation,1.01,19.76,0.66,13.57,0,70.0-80.0
nip,SLG | FTO,SnO2-c | PCBM-60,Undoped,Spin-coating | Spin-coating,1,PbI2,Undoped,Spin-coating,0.8,Chlorobenzene,Undoped,0,Spiro-MeOTAD,FK209; Li-TFSI; TBP,Spin-coating,MoO3 | Ag,80.0,Evaporation | Evaporation,0.82,12.4,0.542,5.5,0,100.0-45.0
nip,SLG | FTO,SnO2-np,Undoped,Spin-coating,1,none,Undoped,Spin-coating,0.6666666666666666,Diethyl ether,Undoped,0,Spiro-MeOTAD,Li-TFSI; TBP,Spin-coating,Au,40.0,Evaporation,1.0,17.5,0.662,11.7,0,100.0-6.0
nip,SLG | FTO,SnO2-np,Undoped,Spin-coating,1,none,CdCl2,Spin-coating,0.5714285714285714,Diethyl ether,Undoped,0,Spiro-MeOTAD,Li-TFSI; TBP,Spin-coating,Au,40.0,Evaporation,1.0,18.7,0.6729999999999999,12.8,0,100.0-6.0
nip,SLG | FTO,SnO2-np,Undoped,Spin-coating,1,none,ZnCl2,Spin-coating,0.5,Diethyl ether,Undoped,0,Spiro-MeOTAD,Li-TFSI; TBP,Spin-coating,Au,40.0,Evaporation,1.05,19.2,0.6859999999999999,13.76,0,100.0-6.0
nip,SLG | FTO,SnO2-np,Undoped,Spin-coating,1,none,CdCl2,Spin-coating,0.4444444444444444,Diethyl ether,Undoped,0,Spiro-MeOTAD,Li-TFSI; TBP,Spin-coating,Au,40.0,Evaporation,1.1,18.9,0.659,13.2,0,100.0-6.0
nip,SLG | FTO,SnO2-np,Undoped,Spin-coating,1,none,ZnCl2,Spin-coating,0.4,Diethyl ether,Undoped,0,Spiro-MeOTAD,Li-TFSI; TBP,Spin-coating,Au,40.0,Evaporation,1.1,18.3,0.649,12.7,0,100.0-6.0
pin,SLG | ITO,PCBM-60 | LiF,Undoped,Spin-coating | Evaporation,1,none,Undoped,Spin-coating >> Spin-coating,1.0,Undoped,Undoped,0,PEDOT:PSS,Undoped,Spin-coating,Al,120.0,Evaporation,0.69,13.3,0.544,5.0,1,100.0-60.0
pin,SLG | ITO,PCBM-60 | LiF,Undoped,Spin-coating | Evaporation,1,none,Undoped,Spin-coating >> Spin-coating,1.0,Undoped,Undoped,0,PEDOT:PSS,Undoped,Spin-coating,Al,120.0,Evaporation,0.97,17.8,0.6459999999999999,11.1,1,90.0-60.0
nip,SLG | FTO,TiO2-c,Undoped,Spin-coating,1,none,Undoped,Spin-coating >> CBD,0.9,Undoped,Undoped,0,Spiro-MeOTAD,Li-TFSI; TBP,Spin-coating,Au,120.0,Evaporation,1.07,13.0,0.784,10.9,1,60.0-30.0
nip,SLG | FTO,TiO2-c,Undoped,Spin-coating,1,none,Undoped,Spin-coating >> CBD,0.9,Undoped,Undoped,0,Spiro-MeOTAD,Li-TFSI; TBP,Spin-coating,Au,120.0,Evaporation,1.08,20.8,0.763,17.1,1,130.0-30.0
nip,SLG | FTO,TiO2-c,Undoped,Spin-coating,1,none,Undoped,Spin-coating,1.0,Diethyl ether,Undoped,0,Spiro-MeOTAD,Li-TFSI; TBP,Spin-coating,Ag,100.0,Evaporation,1.06,17.6,0.7,13.1,0,100.0-10.0
nip,SLG | FTO,TiO2-c | TiO2-mp,Undoped,Spray-pyrolys | Spin-coating,1,MA,Cl,Spin-coating,1.0,Undoped,Undoped,0,Spiro-MeOTAD,Li-TFSI; TBP,Spin-coating,Au,80.0,Evaporation,0.9,16.8,0.66,10.03,0,100.0-45.0
nip,SLG | FTO,TiO2-c,Undoped,Spin-coating,1,MA,Cl,Spin-coating,1.0,Undoped,Undoped,0,Spiro-MeOTAD,Li-TFSI; TBP,Spin-coating,Ag,9.0,Evaporation,0.91,21.4,0.71,13.8,0,100.0-60.0
nip,SLG | FTO,TiO2-c,Undoped,Spin-coating,1,MA,Cl; SCN,Spin-coating,1.0,Undoped,Undoped,0,Spiro-MeOTAD,Li-TFSI; TBP,Spin-coating,Ag,9.0,Evaporation,0.75,17.8,0.6,8.0,0,100.0-60.0
nip,SLG | FTO,TiO2-c,Undoped,Spin-coating,1,MA,SCN,Spin-coating,1.0,Undoped,Undoped,0,Spiro-MeOTAD,Li-TFSI; TBP,Spin-coating,Ag,9.0,Evaporation,0.68,6.2,0.58,2.4,0,100.0-60.0
nip,SLG | FTO,TiO2-c | TiO2-mp,Undoped,Spin-coating | Spin-coating,1,MA,Cl,Spin-coating,1.0,Undoped,Undoped,0,Spiro-MeOTAD,FK102; Li-TFSI; TBP,Spin-coating,Au,60.0,Evaporation,0.61,17.49,0.63,7.82,0,100.0-60.0
nip,SLG | ITO,TiO2-c,Undoped,Sputtering,1,MA,Cl,Spin-coating,1.0,Undoped,Undoped,0,Spiro-MeOTAD,Li-TFSI; TBP,Spin-coating,Au,150.0,Evaporation,1.0,19.08,0.706,13.47,0,70; 100-30.0; 60.0
nip,SLG | ITO,TiO2-c,Undoped,Spin-coating,1,MA,Cl,Spin-coating,1.0,Undoped,Undoped,0,Spiro-MeOTAD,Li-TFSI; TBP,Spin-coating,Au,150.0,Evaporation,0.94,19.39,0.66,12.03,0,70; 100-30.0; 60.0
nip,SLG | FTO,TiO2-c,Undoped,Spin-coating,1,MA,Acetate,Spin-coating,1.0,Undoped,Undoped,0,Spiro-MeOTAD,Li-TFSI; TBP,Spin-coating,Ag,120.0,Evaporation,1.01,14.5,0.67,7.2,0,100.0-5.0
nip,SLG | FTO,TiO2-c,Undoped,Spin-coating,1,MA,Acetate; HPA,Spin-coating,1.0,Undoped,Undoped,0,Spiro-MeOTAD,Li-TFSI; TBP,Spin-coating,Ag,120.0,Evaporation,1.07,20.1,0.72,13.1,0,100.0-5.0
nip,SLG | FTO,TiO2-c,Undoped,Spin-coating,1,MA,Acetate; HCl,Spin-coating,1.0,Undoped,Undoped,0,Spiro-MeOTAD,Li-TFSI; TBP,Spin-coating,Ag,120.0,Evaporation,0.98,11.9,0.645,7.5,0,100.0-5.0
nip,SLG | FTO,TiO2-c,Undoped,Spin-coating,1,MA,Acetate; HAc,Spin-coating,1.0,Undoped,Undoped,0,Spiro-MeOTAD,Li-TFSI; TBP,Spin-coating,Ag,120.0,Evaporation,0.805,3.7,0.48,1.3,0,100.0-5.0
nip,SLG | FTO,TiO2-c,Undoped,Spin-coating,1,MA,Acetate; H2O,Spin-coating,1.0,Undoped,Undoped,0,Spiro-MeOTAD,Li-TFSI; TBP,Spin-coating,Ag,120.0,Evaporation,0.83,4.3,0.49,2.0,0,100.0-5.0
nip,SLG | FTO,TiO2-c | Al2O3-mp,Undoped,Spin-coating | Spin-coating,1,MA,Cl,Spin-coating,1.0,Undoped,Undoped,0,Spiro-MeOTAD,Li-TFSI; TBP,Spin-coating,Au,50.0,Evaporation,1.0,17.9,0.66,11.8,0,100.0-90.0
nip,SLG | FTO,TiO2-c | TiO2-mp,Undoped,Spray-pyrolys | Spin-coating,1,none,Undoped,Spin-coating,1.0,N2,Undoped,0,Spiro-MeOTAD,Li-TFSI; TBP,Spin-coating,Au,80.0,Evaporation,1.027,22.31,0.713,16.33,0,100.0-10.0
nip,SLG | FTO,TiO2-c,Undoped,Spray-pyrolys,1,none,Undoped,Spin-coating,1.0,N2,Undoped,0,Spiro-MeOTAD,Li-TFSI; TBP,Spin-coating,Au,80.0,Evaporation,1.022,21.66,0.7020000000000001,15.55,0,100.0-10.0
pin,SLG | ITO,C60 | BCP,Undoped,Evaporation | Evaporation,1,none,Undoped,Spin-coating,1.0,Toluene,Undoped,0,PEDOT:PSS,Undoped,Spin-coating,Ag,100.0,Evaporation,0.92,20.0,0.77,14.1,0,70; 120-1.0; 2.0
nip,SLG | FTO,TiO2-c,Undoped,Spin-coating,1,MA,Cl,Spin-coating,1.0,Undoped,Undoped,0,P3HT,Undoped,Spin-coating,Au,70.0,Evaporation,0.87,18.1,0.59,9.29,0,100.0-45.0
nip,SLG | FTO,TiO2-c,Ionic liquid,Spin-coating,1,MA,Cl,Spin-coating,1.0,Undoped,Undoped,0,P3HT,Undoped,Spin-coating,Au,70.0,Evaporation,0.88,18.14,0.532,8.49,0,100.0-45.0
nip,SLG | FTO,TiO2-c,Ethanolamine,Spin-coating,1,MA,Cl,Spin-coating,1.0,Undoped,Undoped,0,P3HT,Undoped,Spin-coating,Au,70.0,Evaporation,0.92,19.21,0.628,11.1,0,100.0-45.0
nip,SLG | FTO,TiO2-c,Undoped,Spin-coating,1,MA,Cl,Spin-coating,1.0,Undoped,Undoped,0,Spiro-MeOTAD,Li-TFSI; TBP,Spin-coating,Au,70.0,Evaporation,0.92,20.76,0.591,11.29,0,100.0-45.0
nip,SLG | FTO,TiO2-c,Ethanolamine,Spin-coating,1,MA,Cl,Spin-coating,1.0,Undoped,Undoped,0,Spiro-MeOTAD,Li-TFSI; TBP,Spin-coating,Au,70.0,Evaporation,1.01,21.11,0.642,13.69,0,100.0-45.0
nip,SLG | FTO,TiO2-c | TiO2-mp,Undoped,Sputtering | Spin-coating,1,none,Undoped,Spin-coating,1.0,Diethyl ether,Undoped,0,Spiro-MeOTAD,Li-TFSI; TBP,Spin-coating,Au,100.0,Evaporation,1.044,19.85,0.568,11.7,0,50; 100-2.0; 10.0
nip,SLG | FTO,TiO2-c | PCBM-60,Undoped,Spin-coating | Spin-coating,1,none,Undoped,Spin-coating,1.0,Diethyl ether,Undoped,0,Spiro-MeOTAD,Li-TFSI; TBP,Spin-coating,Au,60.0,Evaporation,1.02,20.1,0.705,14.4,0,65; 100-1.0; 9.0
nip,SLG | FTO,TiO2-c,Undoped,Spin-coating,1,MA,Cl,Spin-coating,1.0,Undoped,Undoped,0,Spiro-MeOTAD,Li-TFSI; TBP,Spin-coating,Au,60.0,Evaporation,1.03,20.8,0.7759999999999999,16.6,0,100.0-90.0
pin,SLG | FTO,PCBM-60,Undoped,Spin-coating,1,none,Undoped,Spin-coating,0.6,Toluene,Undoped,0,NiO-c,Undoped,Spin-coating,Ag,150.0,Evaporation,0.97,23.04,0.643,14.37,0,40; 100-2.0; 10.0
pin,SLG | FTO,PCBM-60,Undoped,Spin-coating,1,none,Undoped,Spin-coating,0.6,Toluene,Undoped,0,NiO-c,Undoped,Spin-coating,Ag,150.0,Evaporation,0.7909999999999999,14.71,0.362,4.2,0,100.0-10.0
nip,SLG | FTO,TiO2-c | PCBM-60,Undoped,Spin-coating | Spin-coating,1,MA,Acetate; H2O; Hypophosphorous acid,Spin-coating,1.0,Undoped,Undoped,0,Spiro-MeOTAD,Li-TFSI; TBP,Spin-coating,Ag,125.0,Evaporation,1.04,19.4,0.51,10.3,0,100.0-5.0
pin,SLG | ITO,PCBM-60 | ZnO-np,Undoped,Spin-coating | Spin-coating,1,MA,Acetate; H2O; Hypophosphorous acid,Spin-coating,1.0,Undoped,Undoped,0,PEDOT:PSS,Undoped,Spin-coating,Al,100.0,Evaporation,0.93,18.5,0.76,13.1,0,100.0-5.0
pin,SLG | ITO,PCBM-60,Undoped,Spin-coating,1,none,MAPbCl3,Spin-coating,1.0,Undoped,Undoped,0,PEDOT:PSS,Undoped,Spin-coating,Ag,100.0,Evaporation,0.9,11.1,0.789,7.9,0,100.0-5.0
pin,SLG | ITO,PCBM-60 | bis-C60,Undoped,Spin-coating | Spin-coating,1,none,Undoped,Spin-coating,0.8,Toluene,Undoped,1,NiO-c,Undoped,Spin-coating,Ag,80.0,Evaporation,1.1,21.67,0.74,17.64,0,95.0-40.0
pin,SLG | ITO,PCBM-60 | bis-C60,Undoped,Spin-coating | Spin-coating,1,none,Undoped,Spin-coating,1.0,Undoped,Undoped,0,NiO-c,Undoped,Spin-coating,Ag,80.0,Evaporation,1.08,19.46,0.72,15.13,0,95.0-40.0
nip,SLG | FTO,TiO2-c | TiO2-mp, TiCl4,Dipp-coating | Spin-coating,1,none,Undoped,Spin-coating,0.8,Diethyl ether,Undoped,0,Spiro-MeOTAD,Li-TFSI; TBP,Spin-coating,Ag,150.0,Evaporation,1.06,21.0,0.77,17.14,0,65; 100-1.0; 9.0
nip,SLG | FTO,TiO2-c | TiO2-mp,Undoped,Spin-coating | Spin-coating,1,MA,Cl,Spin-coating,1.0,Undoped,Undoped,0,Spiro-MeOTAD,Li-TFSI; TBP,Spin-coating,Ag,100.0,Evaporation,0.765,20.4,0.58,8.85,0,100.0-120.0
nip,SLG | FTO,TiO2-c | Al2O3-mp,Undoped,Spin-coating | Spin-coating,1,MA,Cl,Spin-coating,1.0,Undoped,Undoped,0,Spiro-MeOTAD,Li-TFSI; TBP,Spin-coating,Ag,100.0,Evaporation,0.86,19.8,0.555,9.5,0,100.0-120.0
pin,SLG | ITO,PCBM-60 | BCP,Undoped,Spin-coating | Spin-coating,1,none,Starch,Spin-coating,0.0,Undoped,Undoped,0,PolyTPD,Undoped,Spin-coating,Al,100.0,Evaporation,1.08,21.8,0.736,17.2,0,100.0-30.0
pin,SLG | ITO,PCBM-60 | LiF,Undoped,Spin-coating | Evaporation,1,none,Starch,Spin-coating,0.0,Undoped,Undoped,0,PEDOT:PSS,Undoped,Spin-coating,Al,80.0,Evaporation,0.9,22.92,0.601,12.45,0,100.0-30.0
nip,SLG | ITO,C60,Undoped,Evaporation,1,none,Undoped,Spin-coating,1.0,Toluene,Undoped,0,Spiro-MeOTAD,Li-TFSI; TBP,Spin-coating,Ag,100.0,Evaporation,0.106,0.84,0.2289999999999999,0.02,0,100.0-10.0
nip,SLG | ITO,C60,Undoped,Evaporation,1,none,Undoped,Spin-coating,0.9,Toluene,Undoped,0,Spiro-MeOTAD,Li-TFSI; TBP,Spin-coating,Ag,100.0,Evaporation,1.045,22.1,0.701,16.21,0,100.0-10.0
nip,SLG | ITO,C60,Undoped,Evaporation,1,none,Undoped,Spin-coating,0.8,Toluene,Undoped,0,Spiro-MeOTAD,Li-TFSI; TBP,Spin-coating,Ag,100.0,Evaporation,0.929,21.58,0.392,7.8,0,100.0-10.0
pin,SLG | ITO,PCBM-60 | ZnO-np,Undoped,Spin-coating | Spin-coating,1,none,Undoped,Spin-coating,0.6666666666666666,Undoped,Undoped,0,PEDOT:PSS,Undoped,Spin-coating,Ag,100.0,Evaporation,0.868,15.3,0.764,10.13,0,100.0-10.0
pin,SLG | ITO,PCBM-60 | BCP,Undoped,Spin-coating | Evaporation,1,none,Undoped,Spin-coating,1.0,Chlorobenzene,Undoped,0,PEDOT:PSS,Undoped,Spin-coating,Ag,100.0,Evaporation,0.9,17.6,0.7859999999999999,12.49,0,100.0-5.0
nip,SLG | FTO,TiO2-c | TiO2-mp,Undoped,Spin-coating | Spin-coating,1,none,Undoped,Spin-coating >> Spin-coating,1.0,Undoped,Undoped,0,Spiro-MeOTAD,Li-TFSI; TBP,Spin-coating,Au,100.0,Evaporation,1.0,22.2,0.6920000000000001,15.3,1,100.0-60.0
nip,SLG | FTO,TiO2-c | TiO2-mp, SrO,Spin-coating | Spin-coating,1,none,Undoped,Spin-coating >> Spin-coating,1.0,Undoped,Undoped,0,Spiro-MeOTAD,Li-TFSI; TBP,Spin-coating,Au,100.0,Evaporation,1.001,17.7,0.6829999999999999,12.2,1,100.0-60.0
nip,SLG | FTO,TiO2-c | TiO2-mp,Undoped,Spin-coating | Spin-coating,1,PbI2,Undoped,Spin-coating,1.0,Diethyl ether,Undoped,0,Spiro-MeOTAD,Li-TFSI; TBP,Spin-coating,Au,100.0,Evaporation,1.0659999999999998,21.9,0.7559999999999999,17.6,0,65; 100-1.0; 2.0
nip,SLG | FTO,TiO2-c | TiO2-mp, SrO,Spin-coating | Spin-coating,1,PbI2,Undoped,Spin-coating,1.0,Diethyl ether,Undoped,0,Spiro-MeOTAD,Li-TFSI; TBP,Spin-coating,Au,100.0,Evaporation,1.044,20.3,0.732,15.5,0,65; 100-1.0; 2.0
nip,SLG | FTO,TiO2-c,Undoped,Spray-pyrolys,1,PbI2,Undoped,Spin-coating,1.0,Undoped,Undoped,0,Spiro-MeOTAD,Li-TFSI; TBP,Spin-coating,Au,60.0,Evaporation,0.985,14.54,0.602,8.62,0,100.0-90.0
nip,SLG | FTO,TiO2-c,Undoped,Spin-coating,1,none,Undoped,Spin-coating,0.8,Diethyl ether,Undoped,0,Spiro-MeOTAD,Li-TFSI; TBP,Spin-coating,Au,80.0,Evaporation,1.044,22.59,0.6759999999999999,15.95,0,100.0-5.0
pin,SLG | ITO,PCBM-60 | ZnO-np,Undoped,Spin-coating | Spin-coating,1,none,Undoped,Spin-coating >> Spin-coating,1.0,Undoped,Undoped,0,PEDOT:PSS,Undoped,Spin-coating,Al,100.0,Evaporation,0.99,23.0,0.71,16.1,1,90.0-15.0
pin,SLG | ITO,PCBM-60 | ZnO-np,Undoped,Spin-coating | Spin-coating,1,none,Undoped,Spin-coating >> Spin-coating,1.0,Undoped,Undoped,0,PTAA,Undoped,Spin-coating,Al,100.0,Evaporation,1.05,22.9,0.67,16.2,1,90.0-15.0
pin,SLG | ITO,PCBM-60 | ZnO-np,Undoped,Spin-coating | Spin-coating,1,none,Undoped,Spin-coating >> Spin-coating,1.0,Undoped,Undoped,0,Spiro-MeOTAD,Undoped,Spin-coating,Al,100.0,Evaporation,0.99,23.0,0.72,16.3,1,90.0-15.0
pin,SLG | ITO,PCBM-60,Undoped,Spin-coating,1,MA,Acetate; H2O,Spin-coating,1.0,Undoped,Undoped,0,PEDOT:PSS,Undoped,Spin-coating,Al,100.0,Evaporation,0.83,21.0,0.47,7.2,0,80.0-15.0
pin,SLG | ITO,PCBM-60 | LiF,Undoped,Spin-coating | Evaporation,1,none,Undoped,Spin-coating,1.0,Undoped,Undoped,0,PEDOT:PSS,Undoped,Spin-coating,Al,100.0,Evaporation,1.04,22.2,0.737,17.0,0,100.0-5.0
pin,SLG | ITO,PCBM-60 | LiF,Undoped,Spin-coating | Evaporation,1,none,Cl; DIO,Spin-coating,1.0,Undoped,Undoped,0,PEDOT:PSS,Undoped,Spin-coating,Al,80.0,Evaporation,0.95,20.42,0.716,13.14,0,95.0-80.0
pin,SLG | ITO,PCBM-60 | LiF,Undoped,Spin-coating | Evaporation,1,none,Cl; DIO,Spin-coating,1.0,Undoped,Undoped,0,PEDOT:PSS,AuAg-np,Spin-coating,Al,80.0,Evaporation,1.02,21.89,0.772,16.76,0,95.0-80.0
nip,SLG | ITO,ZnO-c,Undoped,Spin-coating,1,none,Undoped,Spin-coating,1.0,Undoped,Undoped,1,Spiro-MeOTAD,Li-TFSI; TBP,Spin-coating,Ag,100.0,Evaporation,0.92,20.9,0.71,13.7,0,100.0-5.0
nip,SLG | ITO,ZnO-c,Undoped,Spin-coating,1,none,Undoped,Spin-coating,1.0,Undoped,Undoped,0,Spiro-MeOTAD,Li-TFSI; TBP,Spin-coating,Ag,100.0,Evaporation,0.57,9.1,0.27,1.5,0,100.0-5.0
pin,SLG | ITO,C60 | BCP,Undoped,Evaporation | Evaporation,1,none,Cl,Electrospraying,1.0,Undoped,Undoped,0,PEDOT:PSS,Undoped,Spin-coating,Al,100.0,Evaporation,0.58,17.14,0.4,4.01,0,100.0-60.0
nip,SLG | FTO,TiO2-c,Undoped,Spin-coating,1,none,Acetate,Spin-coating,1.0,Undoped,Undoped,0,Spiro-MeOTAD,Li-TFSI; TBP,Spin-coating,Ag,100.0,Evaporation,0.86,16.17,0.43,6.02,0,100.0-5.0
nip,SLG | FTO,TiO2-c | TiO2-mp,Undoped,Spin-coating | Spin-coating,1,none,Undoped,Spin-coating,1.0,Undoped,Undoped,0,Spiro-MeOTAD,FK102; Li-TFSI; TBP,Spin-coating,Au,80.0,Evaporation,0.63,11.5,0.58,4.3,0,120.0-20.0
nip,SLG | FTO,TiO2-c,Undoped,Spin-coating,1,none,Acetate; HPA,Spin-coating,1.0,Undoped,Undoped,0,Spiro-MeOTAD,Li-TFSI; TBP,Spin-coating,Ag,100.0,Evaporation,1.02,20.54,0.71,15.04,0,100.0-5.0
nip,SLG | FTO,SnO2-c,Undoped,Spray-pyrolys,1,none,Undoped,Spin-coating,0.0,Chlorobenzene,Undoped,0,Spiro-MeOTAD,Li-TFSI; TBP,Spin-coating,Ag,100.0,Evaporation,1.15,22.64,0.748,19.47,0,100.0-20.0
nip,SLG | FTO,SnO2-c,Undoped,Spray-pyrolys,1,PbI2,Undoped,Spin-coating,0.0,Chlorobenzene,Undoped,0,Spiro-MeOTAD,Li-TFSI; TBP,Spin-coating,Ag,100.0,Evaporation,1.16,22.62,0.777,20.38,0,100.0-20.0
nip,SLG | FTO,SnO2-c,Undoped,Spray-pyrolys,1,PbI2,Undoped,Spin-coating,0.0,Chlorobenzene,Undoped,1,Spiro-MeOTAD,Li-TFSI; TBP,Spin-coating,Ag,100.0,Evaporation,1.16,22.61,0.758,19.88,0,100.0-20.0
nip,SLG | FTO,TiO2-c | TiO2-mp,Undoped,Spin-coating | Spin-coating,1,none,Undoped,Spin-coating >> Spin-coating,0.8181818181818182,Undoped,Undoped,0,Spiro-MeOTAD,Li-TFSI; TBP,Spin-coating,Au,80.0,E-beam evaporation,1.01,23.62,0.7440000000000001,17.76,1,150.0-20.0
pin,SLG | ITO,C60 | BCP,Undoped,Evaporation | Evaporation,1,none,Undoped,Spin-coating,0.8,Chlorobenzene,Undoped,0,P3CT-Na,Undoped,Spin-coating,Ag,100.0,Evaporation,1.038,21.41,0.76,16.93,0,60; 80-1.0; 2.0
nip,SLG | FTO,TiO2-c | TiO2-mp,Undoped,Spin-coating | Spin-coating,1,none,Undoped,Spin-coating,0.7,Chlorobenzene,Undoped,0,Spiro-MeOTAD,Li-TFSI; TBP,Spin-coating,Au,80.0,Evaporation,1.07,19.6,0.763,16.0,0,100.0-10.0
nip,SLG | FTO,TiO2-c | TiO2-mp, H20,Spin-coating | Spin-coating,1,none,Undoped,Spin-coating,0.7,Chlorobenzene,Undoped,0,Spiro-MeOTAD,Li-TFSI; TBP,Spin-coating,Au,80.0,Evaporation,1.13,22.1,0.802,20.02,0,100.0-10.0
nip,SLG | FTO,TiO2-c | TiO2-mp,Undoped,Spin-coating | Spin-coating,1,none,Undoped,Spin-coating,1.0,Undoped,Undoped,0,Spiro-MeOTAD,Li-TFSI; TBP,Spin-coating,Ag,100.0,Evaporation,0.72,13.5,0.586,5.7,0,100.0-10.0
pin,SLG | FTO,PCBM-60 | BCP,Undoped,Spin-coating | Spin-coating,1,none,Undoped,Spin-coating,0.0,Toluene,Undoped,0,NiO-c,Cu,Spin-coating,Ag,70.0,Evaporation,0.91,12.75,0.67,7.84,0,100.0-10.0
pin,SLG | FTO,PCBM-60 | BCP,Undoped,Spin-coating | Spin-coating,1,none,Undoped,Spin-coating,0.0,Toluene,Undoped,0,NiO-c,Cu,Spray-coating,Ag,70.0,Evaporation,0.96,13.95,0.67,9.08,0,100.0-10.0
pin,SLG | ITO,PCBM-60,Undoped,Spin-coating,1,none,Undoped,Spin-coating,0.5,Chlorobenzene,Undoped,0,PEDOT:PSS,Undoped,Spin-coating,Al,100.0,Evaporation,0.92,15.29,0.71,10.96,0,100.0-10.0
nip,SLG | FTO,TiO2-c | TiO2-mp, Pluronic P-123,Spin-coating | Spin-coating,1,none,Cl,Spin-coating,1.0,Undoped,Undoped,0,P3HT,Li-TFSI; TBP,Spin-coating,Au,100.0,Evaporation,0.879,14.26,0.5,6.27,0,100.0-30.0
nip,SLG | FTO,TiO2-c | TiO2-mp,Undoped,Spin-coating | Spin-coating,1,none,Cl,Spin-coating,1.0,Undoped,Undoped,0,P3HT,Li-TFSI; TBP,Spin-coating,Au,100.0,Evaporation,0.645,12.51,0.54,4.34,0,100.0-30.0
nip,SLG | FTO,TiO2-c,Undoped,Spin-coating,1,none,Cl,Spin-coating,1.0,Undoped,Undoped,0,P3HT,Undoped,Spin-coating,Au,70.0,Evaporation,0.65,7.12,0.45,2.06,0,100.0-45.0
nip,SLG | FTO,TiO2-c,Undoped,Spray-pyrolys,1,none,Cl,Spin-coating,1.0,Undoped,Undoped,0,P3HT,Undoped,Spin-coating,Au,70.0,Evaporation,0.74,19.91,0.48,7.06,0,100.0-45.0
nip,SLG | FTO,TiO2-c | TiO2-mp,Undoped,Spray-pyrolys | Spin-coating,1,none,Undoped,Spin-coating,0.8571428571428571,Ethyl ether,Undoped,0,Spiro-MeOTAD,Li-TFSI; TBP,Spin-coating,Ag,120.0,Evaporation,0.902,23.3,0.7020000000000001,14.8,0,100.0-10.0
nip,SLG | FTO,TiO2-c,Undoped,Spray-pyrolys,1,none,Undoped,Spin-coating,1.0,Chlorobenzene,Undoped,0,Spiro-MeOTAD,Li-TFSI; TBP,Spin-coating,Au,80.0,Evaporation,1.06,23.6,0.74,18.5,0,100.0-10.0
pin,SLG | ITO,PCBM-60 | Bphen,Undoped,Spin-coating | Spin-coating,1,none,Cl,Spin-coating,1.0,Undoped,Undoped,0,PEDOT:PSS,Undoped,Spin-coating,Ag,100.0,Evaporation,0.92,20.91,0.726,13.9,0,100.0-50.0
pin,SLG | ITO,PCBM-60 | Bphen,Undoped,Spin-coating | Spin-coating,1,none,Cl,Spin-coating,1.0,Undoped,Undoped,0,PEDOT:PSS,MoO3-np,Spin-coating,Ag,100.0,Evaporation,0.95,20.82,0.741,14.51,0,100.0-50.0
nip,SLG | FTO,ZnO-c,Undoped,Sputtering,1,none,Undoped,Spin-coating >> CBD,1.0,Undoped,Undoped,0,Spiro-MeOTAD,Li-TFSI; TBP,Spin-coating,Au,200.0,Evaporation,1.01,19.28,0.61,11.84,1,100.0-10.0
nip,SLG | ITO,SnO2-np,Undoped,Spin-coating,1,none,Undoped,Spin-coating,0.5291005291005291,Vacuum,Undoped,0,Spiro-MeOTAD,Li-TFSI; TBP,Spin-coating,Ag,100.0,Evaporation,1.07,22.31,0.757,18.08,0,100.0-10.0
nip,SLG | ITO,SnO2-np,Undoped,Spin-coating,1,none,Undoped,Spin-coating,0.9,Diethyl ether,Undoped,0,Spiro-MeOTAD,Li-TFSI; TBP,Spin-coating,Au,80.0,Evaporation,1.01,21.3,0.703,16.47,0,100.0-1.0
nip,SLG | FTO,TiO2-c,Undoped,Spin-coating,1,none,Undoped,Spin-coating >> CBD,0.0,Undoped,Undoped,1,Spiro-MeOTAD,Li-TFSI; TBP,Spin-coating,Au,100.0,Evaporation,1.088,20.34,0.6709999999999999,16.66,1,100.0-10.0
nip,SLG | FTO,TiO2-c | TiO2-mp,Undoped,Spin-coating | Spin-coating,1,none,Cl,Spin-coating,1.0,Undoped,Undoped,0,Spiro-MeOTAD,FK209; Li-TFSI; TBP,Spin-coating,Au,80.0,Evaporation,0.71,20.84,0.54,8.32,0,100.0-45.0
pin,SLG | ITO,PCBM-60 | LiF,Undoped,Spin-coating | Evaporation,1,none,Undoped,Spin-coating,0.9,Diethyl ether,Undoped,0,NiO-c,Undoped,Sputtering,Al,150.0,Evaporation,0.66,9.2,0.18,1.1,0,65; 100-1.0; 2.0
nip,SLG | FTO,TiO2-c | TiO2-mp,Undoped,Spray-pyrolys | Spin-coating,1,none,Undoped,Spin-coating,0.8,Chlorobenzene,Undoped,0,Spiro-MeOTAD,Li-TFSI; TBP,Spin-coating,Au,60.0,Evaporation,0.96,19.89,0.69,13.13,0,105.0-30.0
nip,SLG | FTO,TiO2-c | TiO2-mp,Undoped,Spray-pyrolys | Spin-coating,1,none,Undoped,Spin-coating,0.0,Undoped,Undoped,0,Spiro-MeOTAD,FK209; Li-TFSI; TBP,Spin-coating,Au,80.0,Evaporation,1.01,22.15,0.782,17.68,0,105.0-60.0
nip,SLG | FTO,TiO2-c | TiO2-mp,Undoped,Spin-coating | Spin-coating,1,none,Undoped,Spin-coating,1.0,Chlorobenzene,Undoped,0,Spiro-MeOTAD,Li-TFSI; TBP,Spin-coating,Ag,100.0,Evaporation,1.009,22.43,0.635,14.36,0,100.0-20.0
pin,SLG | ITO,C60,DPM; OE,Evaporation,1,none,Cl,Spin-coating,1.0,Undoped,Undoped,0,PEDOT:PSS,Undoped,Spin-coating,Ag,90.0,Evaporation,0.96,21.4,0.76,15.5,0,100.0-60.0
pin,SLG | ITO,C60,DPM2; OE2,Evaporation,1,none,Cl,Spin-coating,1.0,Undoped,Undoped,0,PEDOT:PSS,Undoped,Spin-coating,Ag,90.0,Evaporation,0.93,20.7,0.71,13.8,0,100.0-60.0
pin,SLG | ITO,PCBM-60,Undoped,Spin-coating,1,none,Cl,Spin-coating,1.0,Undoped,Undoped,0,PEDOT:PSS,Undoped,Spin-coating,Ag,90.0,Evaporation,0.91,20.6,0.66,12.4,0,100.0-60.0
pin,SLG | ITO,C60,DPM2; OC10H21,Evaporation,1,none,Cl,Spin-coating,1.0,Undoped,Undoped,0,PEDOT:PSS,Undoped,Spin-coating,Ag,90.0,Evaporation,0.9,19.9,0.6,10.8,0,100.0-60.0
nip,SLG | FTO,TiO2-c | TiO2-mp,Undoped,Spray-pyrolys | Spin-coating,1,none,Undoped,Spin-coating,0.9,Diethyl ether,Undoped,0,PTAA,Li-TFSI; TBP,Spin-coating,Au,80.0,Evaporation,1.08,22.19,0.706,16.87,0,65; 100-3.0; 5.0
nip,SLG | FTO,TiO2-c | TiO2-mp,Undoped,Spray-pyrolys | Spin-coating,1,none,Undoped,Spin-coating,0.9,Diethyl ether,Undoped,1,PTAA,Li-TFSI; TBP,Spin-coating,Au,80.0,Evaporation,1.08,23.19,0.747,18.56,0,65; 100-3.0; 5.0
pin,SLG | ITO,PCBM-60 | BCP,Undoped,Spin-coating | Spin-coating,1,none,Undoped,Spin-coating,0.85,Chlorobenzene,Undoped,0,PEDOT:PSS,Undoped,Spin-coating,Ag,100.0,Evaporation,1.14,19.21,0.7829999999999999,17.14,0,50.0; 85.0-2.0; 30.0
nip,SLG | FTO,TiO2-c | TiO2-mp, ZnGa2O4-np,Spin-coating | Spin-coating,1,none,Undoped,Spin-coating >> Spin-coating,0.9090909090909092,Undoped,Undoped,0,Spiro-MeOTAD,FK209; Li-TFSI; TBP,Spin-coating,Au,60.0,Evaporation,1.045,22.862,0.631,15.06,1,90.0-10.0
nip,SLG | ITO,SnO2-c,Undoped,Spin-coating,1,none,Urea,Spin-coating,0.8650519031141869,Diethyl ether,Undoped,0,Spiro-MeOTAD,Li-TFSI; TBP,Spin-coating,Ag,80.0,Evaporation,1.1,21.7,0.75,17.94,0,100.0-30.0
nip,SLG | ITO,SnO2-c,Undoped,Spin-coating,1,none,Undoped,Spin-coating,0.8650519031141869,Diethyl ether,Undoped,0,Spiro-MeOTAD,Li-TFSI; TBP,Spin-coating,Ag,80.0,Evaporation,1.085,21.69,0.71,17.11,0,100.0-30.0
pin,SLG | ITO,PCBM-60 | ZnO-np,Undoped,Spin-coating | Spin-coating,1,none,CH3SH,Spin-coating,1.0,Undoped,Undoped,0,PEDOT:PSS,Undoped,Spin-coating,Al,150.0,Evaporation,0.95,14.87,0.66,9.4,0,100.0-30.0
pin,SLG | ITO,PCBM-60 | ZnO-np,Undoped,Spin-coating | Spin-coating,1,none,Undoped,Spin-coating,1.0,Undoped,Undoped,0,PEDOT:PSS,Undoped,Spin-coating,Al,150.0,Evaporation,0.9,11.95,0.64,6.9,0,100.0-30.0
pin,SLG | ITO,PCBM-60,Undoped,Spin-coating,1,none,Undoped,Spin-coating,1.0,Undoped,Undoped,0,PEDOT:PSS,Undoped,Spin-coating,Ag,100.0,Evaporation,0.92,20.0,0.64,11.8,0,80.0-120.0
nip,SLG | FTO,TiO2-c,Undoped,Spin-coating,1,none,Undoped,Spin-coating,0.0,Undoped,Undoped,0,Spiro-MeOTAD,Li-TFSI; TBP,Spin-coating,Au,100.0,Evaporation,1.105,22.03,0.763,18.57,0,100.0-15.0
nip,SLG | FTO,TiO2-c | TiO2-mp,Undoped,Spray-pyrolys | Spin-coating,1,none,Undoped,Spin-coating >> Spin-coating,0.856898029134533,Undoped,Undoped,0,PTAA,Undoped,Spin-coating,Au,80.0,Evaporation,1.0,20.2,0.72,14.6,1,150.0-20.0
nip,SLG | FTO,TiO2-c | TiO2-mp,Undoped,Spin-coating | Spin-coating,1,none,Cl,Spin-coating,0.8,Diethyl ether,Undoped,0,Spiro-MeOTAD,Li-TFSI; TBP,Spin-coating,Au,100.0,Evaporation,1.05,23.7,0.76,17.5,0,100.0-2.0
nip,SLG | FTO,TiO2-c | TiO2-mp,Undoped,Spin-coating | Spin-coating,1,none,Undoped,Spin-coating,0.8,Diethyl ether,Undoped,0,Spiro-MeOTAD,Li-TFSI; TBP,Spin-coating,Au,100.0,Evaporation,1.03,23.7,0.7,17.5,0,100.0-2.0
nip,SLG | FTO,TiO2-c,Undoped,Spin-coating,1,none,Cl,Spin-coating,1.0,Undoped,Undoped,0,P3HT,Undoped,Spin-coating,Ag,80.0,Evaporation,0.94,19.3,0.7,12.9,0,100.0-60.0
nip,SLG | FTO,TiO2-c,Undoped,Spin-coating,1,none,Cl,Spin-coating,1.0,Undoped,Undoped,0,Spiro-MeOTAD,Li-TFSI; TBP,Spin-coating,Au,100.0,Evaporation,0.95,19.2,0.65,11.8,0,100.0-60.0
nip,SLG | FTO,TiO2-c | TiO2-mp,Undoped,Spray-pyrolys | Spin-coating,1,none,Undoped,Spin-coating >> CBD,1.0,Undoped,Undoped,0,Spiro-MeOTAD,FK209; Li-TFSI; TBP,Spin-coating,Au,80.0,Evaporation,0.925,18.8,0.754,13.11,1,70.0-30.0
nip,SLG | FTO,TiO2-c,Al,Spin-coating,1,none,Undoped,Spin-coating,0.5,Diethyl ether,Undoped,0,Spiro-MeOTAD,Li-TFSI; TBP,Spin-coating,Au,100.0,Evaporation,1.0,23.66,0.7909999999999999,17.34,0,100.0-2.0
nip,SLG | FTO,PCBM-60,Undoped,Spin-coating,1,none,Undoped,Spin-coating >> Spin-coating,1.0,Undoped,Undoped,0,Spiro-MeOTAD,FK209; Li-TFSI; TBP,Spin-coating,Au,70.0,Evaporation,0.984,21.1,0.723,15.0,1,100.0-60.0
nip,SLG | FTO,TiO2-c,Undoped,Spray-pyrolys,1,none,Undoped,Spin-coating >> Spin-coating,1.0,Undoped,Undoped,0,Spiro-MeOTAD,FK209; Li-TFSI; TBP,Spin-coating,Au,70.0,Evaporation,0.973,19.7,0.6709999999999999,12.9,1,100.0-60.0
pin,SLG | FTO,PCBM-60,Undoped,Spin-coating,1,none,Undoped,Spin-coating,0.9,Chlorobenzene,Undoped,0,NiO-c,Cu,Spin-coating,Au,80.0,Evaporation,1.03,20.23,0.6890000000000001,14.36,0,100.0-5.0
nip,SLG | FTO,TiO2-c,Undoped,Spin-coating,1,none,Cl,Spin-coating,1.0,Undoped,Undoped,0,Spiro-MeOTAD,Li-TFSI; TBP,Spin-coating,Ag,120.0,Evaporation,1.11,22.22,0.69,17.03,0,100.0-90.0
nip,SLG | ITO,TiO2-c,Undoped,Spin-coating,1,none,Undoped,Spin-coating,0.6666666666666666,Undoped,Undoped,0,Spiro-MeOTAD,Li-TFSI; TBP,Spin-coating,Ag,100.0,Evaporation,1.05,19.2,0.73,14.7,0,100.0-10.0
nip,SLG | ITO,TiO2-c | TiO2-mp,Undoped,Spray-pyrolys | Spin-coating,1,none,Undoped,Spin-coating,1.0,Undoped,Undoped,0,Spiro-MeOTAD,FK209; Li-TFSI; TBP,Spin-coating,Au,100.0,Evaporation,0.8909999999999999,8.98,0.6609999999999999,5.29,0,150.0-240.0
nip,SLG | ITO,TiO2-c | TiO2-mp,Undoped,Spray-pyrolys | Spin-coating,1,none,Undoped,Spin-coating,1.0,Undoped,Undoped,0,Spiro-MeOTAD,FK209; Li-TFSI; TBP,Spin-coating,Au,100.0,Evaporation,0.815,1.61,0.407,0.535,0,130.0-240.0
nip,SLG | ITO,TiO2-c | TiO2-mp,Undoped,Spray-pyrolys | Spin-coating,1,none,Undoped,Spin-coating,1.0,Undoped,Undoped,0,Spiro-MeOTAD,FK209; Li-TFSI; TBP,Spin-coating,Au,100.0,Evaporation,0.938,11.0,0.488,5.01,0,140.0-240.0
nip,SLG | ITO,TiO2-c | TiO2-mp,Undoped,Spray-pyrolys | Spin-coating,1,none,Undoped,Spin-coating,1.0,Undoped,Undoped,0,Spiro-MeOTAD,FK209; Li-TFSI; TBP,Spin-coating,Au,100.0,Evaporation,0.6829999999999999,0.789,0.6,0.3229999999999999,0,160.0-240.0
nip,SLG | ITO,TiO2-c | TiO2-mp,Undoped,Spray-pyrolys | Spin-coating,1,none,Undoped,Spin-coating,1.0,Undoped,Undoped,0,Spiro-MeOTAD,FK209; Li-TFSI; TBP,Spin-coating,Au,100.0,Evaporation,0.677,0.498,0.496,0.1669999999999999,0,170.0-240.0
nip,SLG | ITO,TiO2-c | TiO2-mp,Undoped,Spray-pyrolys | Spin-coating,1,none,Undoped,Spin-coating,1.0,Undoped,Undoped,0,Spiro-MeOTAD,FK209; Li-TFSI; TBP,Spin-coating,Au,100.0,Evaporation,0.542,0.165,0.336,0.0301,0,180.0-240.0
nip,SLG | FTO,TiO2-c,Undoped,Spray-pyrolys,1,none,Undoped,Spin-coating,0.0,Undoped,Undoped,0,Spiro-MeOTAD,Li-TFSI; TBP,Spin-coating,Au,80.0,Evaporation,0.965,19.33,0.682,12.73,0,90.0-30.0
nip,SLG | FTO,TiO2-c,Undoped,Spray-pyrolys,1,none,NaSCN,Spin-coating,0.0,Undoped,Undoped,0,Spiro-MeOTAD,Li-TFSI; TBP,Spin-coating,Au,80.0,Evaporation,1.065,20.45,0.762,16.59,0,90.0-30.0
nip,SLG | FTO,TiO2-c,Undoped,Spray-pyrolys,1,none,KSCN,Spin-coating,0.0,Undoped,Undoped,0,Spiro-MeOTAD,Li-TFSI; TBP,Spin-coating,Au,80.0,Evaporation,1.03,20.9,0.726,15.63,0,90.0-30.0
nip,SLG | FTO,TiO2-c | TiO2-mp,Undoped,Spray-pyrolys | Spin-coating,1,none,Undoped,Spin-coating,0.6666666666666666,Chlorobenzene,Undoped,0,Spiro-MeOTAD,FK209; Li-TFSI; TBP,Spin-coating,Au,90.0,Evaporation,1.094,21.21,0.78,18.36,0,100.0-30.0
nip,SLG | FTO,SnO2-c,Undoped,Spin-coating,1,none,Undoped,Spin-coating,0.8,Ethyl acetate,Undoped,0,Spiro-MeOTAD,FK209; Li-TFSI; TBP,Spin-coating,Au,80.0,Evaporation,1.01,21.85,0.682,15.0,0,100.0-10.0
nip,SLG | FTO,SnO2-c,Undoped,Spin-coating,1,none,(PEY)2PbI4,Spin-coating,0.8,Ethyl acetate,Undoped,0,Spiro-MeOTAD,FK209; Li-TFSI; TBP,Spin-coating,Au,80.0,Evaporation,1.05,21.15,0.6609999999999999,14.7,0,100.0-10.0
nip,SLG | FTO,TiO2-c,Undoped,Spin-coating,1,MAI,Undoped,Spin-coating,0.8849557522123894,Diethyl ether,Undoped,0,Spiro-MeOTAD,Li-TFSI; TBP,Spin-coating,Ag,100.0,Evaporation,1.065,21.5,0.71,16.4,0,50.0; 150.0-3.0; 5.0
nip,SLG | FTO,TiO2-c,Undoped,Spray-pyrolys,1,none,Undoped,Spin-coating,1.0,Undoped,Undoped,0,Spiro-MeOTAD,Li-TFSI; TBP,Spin-coating,Au,100.0,Evaporation,1.03,23.5,0.655,15.8,0,100.0-10.0
nip,SLG | FTO,TiO2-c | TiO2-mp,Undoped,Spin-coating | Spin-coating,1,none,Undoped,Spin-coating,0.8,Chlorobenzene,Undoped,0,Spiro-MeOTAD,FK209; Li-TFSI; TBP,Spin-coating,Au,100.0,Evaporation,1.015,20.48,0.72,15.08,0,70.0; 100.0-10.0; 90.0
nip,SLG | ITO,TiO2-c,Undoped,Spin-coating,1,none,Cl,Spin-coating,1.0,Undoped,Undoped,0,Spiro-MeOTAD,Li-TFSI; TBP,Spin-coating,MoO3 | Ag,100.0,Evaporation | Evaporation,0.88,22.38,0.606,11.88,0,105.0-80.0
nip,SLG | ITO,TiO2-c,Undoped,Spin-coating,1,none,Cl,Spin-coating,1.0,Undoped,Undoped,0,P3HT,Li-TFSI; TBP,Spin-coating,MoO3 | Ag,100.0,Evaporation | Evaporation,0.96,20.04,0.652,12.49,0,105.0-80.0
nip,SLG | FTO,TiO2-c | TiO2-mp,Undoped,Spin-coating | Spin-coating,1,none,Cl,Spin-coating,0.8849557522123894,Diethyl ether,Undoped,0,Spiro-MeOTAD,Li-TFSI; TBP,Spin-coating,Au,100.0,Evaporation,1.08,24.1,0.715,18.6,0,65.0; 100.0-1.0; 2.0
nip,SLG | FTO,TiO2-c | TiO2-mp,Undoped,Spin-coating | Spin-coating,1,none,Undoped,Spin-coating,0.8849557522123894,Diethyl ether,Undoped,0,Spiro-MeOTAD,Li-TFSI; TBP,Spin-coating,Au,100.0,Evaporation,1.04,22.47,0.659,15.39,0,65.0; 100.0-1.0; 2.0
nip,SLG | FTO,TiO2-c | TiO2-mp,Undoped,Spin-coating | Spin-coating,1,MA,Cl,Spin-coating,1.0,Undoped,Undoped,0,Spiro-MeOTAD,Undoped,Spin-coating,Au,80.0,Evaporation,0.79,17.3,0.7240000000000001,9.9,0,110.0-60.0
pin,SLG | ITO,PCBM-60 | C60 | BCP,Undoped,Spin-coating | Evaporation | Evaporation,1,none,Undoped,Spin-coating >> Spray-coating,0.0,Undoped,Undoped,0,PEDOT:PSS,Undoped,Spin-coating,Al,100.0,Evaporation,0.87,16.45,0.557,7.62,1,100.0-120.0
nip,SLG | FTO,TiO2-c | TiO2-mp,Undoped,Spin-coating | Spin-coating,1,none,Undoped,Spin-coating,1.0,Diethyl ether,Undoped,0,Spiro-MeOTAD,Undoped,Spin-coating,Au,80.0,Evaporation,1.02,22.8,0.7,16.3,0,65; 100-3.0; 5.0
pin,SLG | ITO,PCBM-60,DMBI,Spin-coating,1,none,Undoped,Spin-coating,1.0,Undoped,Undoped,0,PEDOT:PSS,Undoped,Spin-coating,Ag,100.0,Evaporation,1.0,14.69,0.735,10.79,0,100.0-5.0
nip,SLG | FTO,TiO2-c,Undoped,Spin-coating,1,MA,Cl,Spin-coating,1.0,Undoped,Undoped,0,Spiro-MeOTAD,DMC; F4-TCNQ,Spin-coating,Au,60.0,Evaporation,0.973,22.0,0.58,12.5,0,100.0-45.0
nip,SLG | FTO,TiO2-c | TiO2-mp,Undoped,Spin-coating | Spin-coating,1,none,Undoped,Spin-coating,1.0,Diethyl ether,Undoped,0,NiO,Undoped,Spin-coating,Au,80.0,Evaporation,0.97,18.12,0.62,10.89,0,100.0-5.0
pin,SLG | ITO,PCBM-60 | BCP,Undoped,Spin-coating | Spin-coating,1,none,Urea,Spin-coating,0.8,Toluene,Undoped,0,PEDOT:PSS,Undoped,Spin-coating,Au,100.0,Evaporation,0.95,19.22,0.58,10.56,0,100.0-10.0
nip,SLG | FTO,TiO2-c,Undoped,Spin-coating,1,none,MOF-525,Spin-coating,1.0,Undoped,Undoped,0,Spiro-MeOTAD,Li-TFSI; TBP,Spin-coating,Ag,100.0,Evaporation,0.9,22.94,0.52,10.3,0,100.0-50.0
nip,SLG | FTO,TiO2-c,Undoped,CBD,1,none,Undoped,Spin-coating,0.8,Undoped,Undoped,0,Spiro-MeOTAD,Li-TFSI; TBP,Spin-coating,Au,80.0,Evaporation,0.884,21.32,0.59,11.15,0,100.0-10.0
pin,SLG | ITO,C60,Undoped,Evaporation,1,none,Undoped,Spin-coating,1.0,Undoped,Undoped,0,PEDOT:PSS,Undoped,Spin-coating,Al,100.0,Evaporation,0.902,20.19,0.469,8.55,0,100.0-60.0
nip,SLG | FTO,TiO2-c | TiO2-mp,Undoped,Spray-pyrolys | Spin-coating,1,none,Undoped,Spin-coating,1.0,Chlorobenzene,Undoped,0,Spiro-MeOTAD,FK209; Li-TFSI; TBP,Spin-coating,Au,100.0,Evaporation,1.094,21.6,0.768,18.1,0,100.0-90.0
nip,SLG | FTO,TiO2-c,Undoped,Spin-coating,1,none,Undoped,Spin-coating,1.0,Chlorobenzene,Undoped,0,Spiro-MeOTAD,Li-TFSI; TBP,Spin-coating,Au,100.0,Evaporation,1.04,18.68,0.713,13.83,0,100.0-10.0
nip,SLG | FTO,ZnO-c | ZnO-nw,Undoped,Spin-coating | Hydrothermal,1,none,Undoped,Spin-coating >> Spin-coating,1.0,Undoped,Undoped,0,Spiro-MeOTAD,Li-TFSI; TBP,Spin-coating,Au,40.0,Evaporation,0.81,18.57,0.526,7.93,1,70.0-10.0
nip,SLG | FTO,TiO2-c | TiO2-mp,Undoped,Spin-coating | Spin-coating,1,none,Undoped,Spin-coating >> Spin-coating,1.0,Undoped,Undoped,0,Spiro-MeOTAD,Li-TFSI; TBP,Spin-coating,Au,60.0,Evaporation,0.88,15.3,0.617,8.4,1,90.0-30.0
nip,SLG | FTO,TiO2-c | TiO2-mp,Undoped,Spin-coating | Spin-coating,1,none,Undoped,Spin-coating,1.0,Diethyl ether,Undoped,0,Spiro-MeOTAD,Li-TFSI; TBP,Spin-coating,Au,80.0,Evaporation,1.08,22.93,0.76,18.83,0,100.0-10.0
nip,SLG | FTO,TiO2-c,Undoped,Spin-coating,1,none,Undoped,Spin-coating,0.8,Undoped,Undoped,0,Spiro-MeOTAD,Undoped,Spin-coating,Ag,120.0,Evaporation,1.036,20.4,0.735,15.7,0,100.0-30.0
nip,SLG | ITO,SnO2-np,Undoped,Spin-coating,1,none,Undoped,Spin-coating,1.0,Diethyl ether,Undoped,0,Spiro-MeOTAD,Li-TFSI; TBP,Spin-coating,Au,100.0,Evaporation,1.026,23.041,0.6709999999999999,16.1,0,100.0-5.0
nip,SLG | ITO,SnO2-np,Undoped,Spin-coating,1,none,Graphene oxide,Spin-coating,1.0,Diethyl ether,Undoped,0,Spiro-MeOTAD,Li-TFSI; TBP,Spin-coating,Au,100.0,Evaporation,1.036,23.5,0.677,16.48,0,100.0-5.0
nip,SLG | FTO,TiO2-c | TiO2-mp,Undoped,Spray-pyrolys | Spin-coating,1,none,Undoped,Spin-coating,0.0,Toluene,Undoped,0,Spiro-MeOTAD,Undoped,Spin-coating,Au,100.0,Evaporation,0.809,18.36,0.606,8.99,0,100.0-10.0
nip,SLG | FTO,TiO2-c | TiO2-mp,Undoped,Spray-pyrolys | Spin-coating,1,none,Undoped,Spin-coating,0.0,Toluene,Undoped,0,Spiro-MeOTAD,TBP,Spin-coating,Au,100.0,Evaporation,1.002,20.2,0.648,13.14,0,100.0-10.0
nip,SLG | FTO,TiO2-c | TiO2-mp,Undoped,Spray-pyrolys | Spin-coating,1,none,Undoped,Spin-coating,0.0,Toluene,Undoped,0,Spiro-MeOTAD,Pyridine,Spin-coating,Au,100.0,Evaporation,1.011,19.37,0.642,12.58,0,100.0-10.0
nip,SLG | FTO,TiO2-c | TiO2-mp,Undoped,Spray-pyrolys | Spin-coating,1,none,Undoped,Spin-coating,0.0,Toluene,Undoped,0,Spiro-MeOTAD,4-Py,Spin-coating,Au,100.0,Evaporation,1.022,20.04,0.691,14.13,0,100.0-10.0
nip,SLG | FTO,TiO2-c | TiO2-mp,Undoped,Spray-pyrolys | Spin-coating,1,none,Undoped,Spin-coating,0.0,Toluene,Undoped,0,Spiro-MeOTAD,2-Py,Spin-coating,Au,100.0,Evaporation,1.032,20.89,0.687,14.82,0,100.0-10.0
nip,SLG | FTO,TiO2-c | TiO2-mp,Undoped,Spin-coating | Spin-coating,1,none,Undoped,Spin-coating,1.0,Chlorobenzene,Undoped,0,Spiro-MeOTAD,FK209; Li-TFSI; TBP,Spin-coating,Au,80.0,Evaporation,1.025,22.08,0.71,16.07,0,100.0-20.0
nip,SLG | FTO,TiO2-c,Undoped,Spin-coating,1,none,Undoped,Spin-coating,1.0,Chlorobenzene,Undoped,0,CuSCN,Undoped,Spin-coating,Au,50.0,Evaporation,0.92,19.46,0.56,10.02,0,100.0-10.0
nip,SLG | FTO,TiO2-c,Undoped,Spin-coating,1,none,Undoped,Spin-coating,1.0,Chlorobenzene,Undoped,0,Spiro-MeOTAD,Li-TFSI; TBP,Spin-coating,Au,50.0,Evaporation,0.89,18.37,0.74,12.1,0,100.0-10.0
pin,SLG | ITO,C60 | BCP,Undoped,Evaporation | Evaporation,1,none,hypophosphorous acid,Spin-coating,1.0,Undoped,Undoped,0,PEDOT:PSS,Undoped,Spin-coating,Ag,150.0,Evaporation,0.93,21.7,0.7,14.2,0,100.0-5.0
pin,SLG | ITO,PCBM-60 | C60 | BCP,Undoped,Spin-coating | Evaporation | Evaporation,1,MA,Cl,Spin-coating,1.0,Undoped,Undoped,0,PEDOT:PSS,Undoped,Spin-coating,Ag,200.0,Evaporation,0.72,17.45,0.57,7.2,0,60; 100-30.0; 90.0
nip,SLG | FTO,TiO2-c | TiO2-mp,Undoped,Spin-coating | Spin-coating,1,none,Undoped,Spin-coating,0.9,Diethyl ether,Undoped,0,P3HT,Li-TFSI; TBP,Spin-coating,Au,80.0,Evaporation,0.88,,0.606,10.54,0,65; 100-1.0; 10.0
nip,SLG | FTO,TiO2-c,Undoped,Spin-coating,1,none,NaCl,Spin-coating,1.0,Undoped,Undoped,0,Spiro-MeOTAD,Li-TFSI; TBP,Spin-coating,Au,70.0,Evaporation,1.05,18.9,0.74,14.72,0,60; 100-1.0; 2.0
nip,SLG | FTO,TiO2-c,Undoped,Spin-coating,1,none,Undoped,Spin-coating,1.0,Undoped,Undoped,0,Spiro-MeOTAD,Li-TFSI; TBP,Spin-coating,Au,70.0,Evaporation,0.83,16.71,0.657,9.11,0,60; 100-1.0; 2.0
nip,SLG | FTO,TiO2-c,Undoped,Spin-coating,1,none,Undoped,Spin-coating >> Spin-coating,1.0,Undoped,Undoped,0,Spiro-MeOTAD,Li-TFSI; TBP,Spin-coating,Au,100.0,Evaporation,1.08,19.88,0.643,13.82,1,100.0-10.0
nip,SLG | FTO,TiO2-c,Undoped,Spin-coating,1,none,NH4Ac,Spin-coating >> Spin-coating,1.0,Undoped,Undoped,0,Spiro-MeOTAD,Li-TFSI; TBP,Spin-coating,Au,100.0,Evaporation,1.1,22.91,0.6759999999999999,17.02,1,100.0-10.0
nip,SLG | FTO,TiO2-c,Undoped,Spin-coating,1,none,NaAc,Spin-coating >> Spin-coating,1.0,Undoped,Undoped,0,Spiro-MeOTAD,Li-TFSI; TBP,Spin-coating,Au,100.0,Evaporation,1.08,20.18,0.633,13.78,1,100.0-10.0
nip,SLG | ITO,PCBM-60 | BCP,Undoped,Spin-coating | Evaporation,1,none,Undoped,Spin-coating >> Spin-coating,1.0,Undoped,Undoped,0,PEDOT:PSS,Undoped,Spin-coating,Al,50.0,Evaporation,1.01,16.1,0.7020000000000001,11.4,1,100.0-120.0
nip,SLG | ITO,ZnO-c,Undoped,Spin-coating,1,none,Undoped,Spin-coating,1.0,Chlorobenzene,Undoped,0,Spiro-MeOTAD,Undoped,Spin-coating,Ag,70.0,Evaporation,0.97,16.79,0.57,8.5,0,70.0-30.0
nip,SLG | FTO,TiO2-c | TiO2-mp,Undoped,Spin-coating | Spin-coating,1,MA,Cl,Spin-coating,1.0,Undoped,Undoped,0,Spiro-MeOTAD,Undoped,Spin-coating,Au,80.0,Evaporation,0.67,21.7,0.48,7.0,0,80.0-90.0
pin,SLG | ITO,PCBM-60 | LiF,Undoped,Spin-coating | Evaporation,1,none,Undoped,Spin-coating >> Spin-coating,1.0,Undoped,Undoped,0,PEDOT:PSS,Undoped,Spin-coating,Al,100.0,Evaporation,1.02,17.1,0.73,12.73,1,100.0-45.0
nip,SLG | FTO,TiO2-c,Undoped,Spin-coating,1,MA,Cl,Spin-coating,1.0,Undoped,Undoped,0,Spiro-MeOTAD,Li-TFSI; TBP,Spin-coating,Au,50.0,Evaporation,0.94,19.64,0.67,12.28,0,100.0-5.0
nip,SLG | FTO,TiO2-c,Undoped,Spin-coating,1,none,Undoped,Spin-coating >> Spin-coating,1.0,Undoped,Undoped,0,Spiro-MeOTAD,FK209; Li-TFSI; TBP,Spin-coating,Au,80.0,Evaporation,0.88,17.6,0.54,8.3,1,100.0-60.0
nip,SLG | FTO,TiO2-c,Undoped,Spray-pyrolys,1,none,Undoped,Spin-coating >> Spin-coating,1.0,Undoped,Undoped,0,Spiro-MeOTAD,FK209; Li-TFSI; TBP,Spin-coating,Au,80.0,Evaporation,0.89,18.4,0.61,10.0,1,100.0-60.0
nip,SLG | FTO,TiO2-c | TiO2-mp,Undoped,Spin-coating | Spin-coating,1,none,Undoped,Spin-coating,0.7,Diethyl ether,Undoped,0,Spiro-MeOTAD,Li-TFSI; TBP,Spin-coating,Au,80.0,Evaporation,1.09,22.3,0.75,18.2,0,60; 100-1.0; 5.0
pin,SLG | ITO,PCBM-60 | BCP,Undoped,Spin-coating | Spin-coating,1,none,Undoped,Doctor blading,0.8,Toluene,Undoped,0,NiO-c,Undoped,Spin-coating,Ag,100.0,Evaporation,1.06,19.23,0.775,15.79,0,100.0-7.0
pin,SLG | ITO,PCBM-60 | BCP,Undoped,Spin-coating | Spin-coating,1,none,MOF,Doctor blading,0.8,Toluene,Undoped,0,NiO-c,Undoped,Spin-coating,Ag,100.0,Evaporation,1.062,21.01,0.7979999999999999,17.81,0,100.0-7.0
pin,SLG | ITO,PCBM-60 | BCP,Undoped,Spin-coating | Spin-coating,1,none,UiO,Doctor blading,0.8,Toluene,Undoped,0,NiO-c,Undoped,Spin-coating,Ag,100.0,Evaporation,1.072,21.85,0.769,18.01,0,100.0-7.0
pin,SLG | ITO,PCBM-60 | BCP,Undoped,Spin-coating | Spin-coating,1,none,Undoped,Spin-coating,0.7,Chlorobenzene,Undoped,0,P3CT-N,Undoped,Spin-coating,Ag,100.0,Evaporation,1.08,21.51,0.7859999999999999,17.18,0,60; 80-2.0; 5.0
pin,SLG | ITO,PCBM-60 | BCP,Undoped,Spin-coating | Spin-coating,1,MA,FACl,Spin-coating,0.7,Chlorobenzene,Undoped,0,P3CT-N,Undoped,Spin-coating,Ag,100.0,Evaporation,1.12,22.19,0.804,18.66,0,60; 80-2.0; 5.0
