Repository: wthappy/BO_Reverse_design

# BO_Reverse_design

Bayesian reverse design based on experimental knowledge constraints.This work takes MAPbI3 perovskite solar cells as an example.

* In the Bayesian optimization process, the initial scatter points have a certain degree of randomness (which cannot be fixed by random seeds), so different optimal parameter values may be obtained.

* For the convenience of laboratory preparation, we designed both NIP and PIN devices separately in this work. You can adjust the corresponding “experimental knowledge constraint” according to your own needs.

* "Prob_params_all.csv" is the output file for the current example.

File: data.csv (part 10 of 18)
Cell_architecture,Substrate_stack_sequence,ETL_stack_sequence,ETL_additives_compounds,ETL_deposition_procedure,Perovskite_composition_perovskite_ABC3_structure,Perovskite_composition_none_stoichiometry_components_in_excess,Perovskite_additives_compounds,Perovskite_deposition_procedure,DMF_DMSO,Perovskite_deposition_quenching_media,Perovskite_deposition_quenching_media_additives_compounds,Perovskite_deposition_solvent_annealing,HTL_stack_sequence,HTL_additives_compounds,HTL_deposition_procedure,Backcontact_stack_sequence,Backcontact_thickness_list,Backcontact_deposition_procedure,JV_default_Voc,JV_default_Jsc,JV_default_FF,JV_default_PCE,Perovskite_deposition_solvents_IPA,Perovskite_deposition_thermal_annealing
nip,SLG | FTO,SnO2-c,Undoped,Spin-coating,1,none,Undoped,Spin-coating,1.0,Undoped,Undoped,0,Spiro-MeOTAD,Li-TFSI; TBP,Spin-coating,Au,100.0,Evaporation,1.111,21.67,0.742,16.84,0,70.0-3.0
pin,SLG | ITO,PCBM-60 | BCP,Undoped,Spin-coating | Spin-coating,1,MA,Cl,Spin-coating,0.75,Undoped,Undoped,0,PEDOT:PSS,Undoped,Spin-coating,Ag,80.0,Evaporation,0.98,21.83,0.78,15.79,0,75.0-5.0
pin,SLG | ITO,PCBM-60 | BCP,PMMA ,Spin-coating | Spin-coating,1,MA,Cl,Spin-coating,0.75,Undoped,Undoped,0,PEDOT:PSS,Undoped,Spin-coating,Ag,80.0,Evaporation,1.02,22.68,0.82,17.7,0,75.0-5.0
pin,SLG | ITO,PCBM-60,Undoped,Spin-coating,1,none,Undoped,Spin-coating,1.0,Diethyl ether,Undoped,0,NiO-np,Undoped,Spin-coating,Ag,120.0,Evaporation,1.04,21.22,0.75,16.55,0,65; 100-1.0; 10.0
nip,SLG | FTO,TiO2-c | TiO2-mp,Undoped,Spin-coating | Spin-coating,1,MA,Cl,Spin-coating,1.0,Undoped,Undoped,0,Spiro-MeOTAD,Undoped,Spin-coating,Au,80.0,Evaporation,0.8390000000000001,21.6,0.605,10.9,0,120.0-30.0
pin,SLG | ITO,PCBM-60,Undoped,Spin-coating,1,none,Undoped,Spin-coating >> Spin-coating,0.9,Undoped,Undoped,0,PEDOT:PSS,Undoped,Spin-coating,Ag,150.0,Evaporation,0.9,19.35,0.745,12.9,1,105.0-20.0
nip,SLG | FTO,TiO2-c | TiO2-mp,Undoped,Spin-coating | Spin-coating,1,none,Undoped,Spin-coating,0.9,Diethyl ether,Undoped,0,Spiro-MeOTAD,Li-TFSI; TBP,Spin-coating,Ag,100.0,Evaporation,1.0,20.8,0.76,15.8,0,65; 100-1.0; 60.0
nip,SLG | FTO,TiO2-c | TiO2-mp,Undoped,Spin-coating | Spin-coating,1,none,DMI,Spin-coating,1.0,Diethyl ether,Undoped,0,Spiro-MeOTAD,Li-TFSI; TBP,Spin-coating,Ag,100.0,Evaporation,1.09,20.9,0.7759999999999999,17.6,0,65; 100-1.0; 60.0
nip,SLG | FTO,TiO2-c | TiO2-mp,Undoped,Spin-coating | Spin-coating,1,none,Undoped,Spin-coating,0.9473684210526316,Diethyl ether,Undoped,0,Spiro-MeOTAD,Li-TFSI; TBP,Spin-coating,Ag,100.0,Evaporation,0.99,14.2,0.693,9.0,0,65; 100-1.0; 60.0
nip,SLG | FTO,TiO2-c | TiO2-mp,Undoped,Spin-coating | Spin-coating,1,none,Undoped,Spin-coating,0.8571428571428571,Diethyl ether,Undoped,0,Spiro-MeOTAD,Li-TFSI; TBP,Spin-coating,Ag,100.0,Evaporation,0.97,17.6,0.743,11.2,0,65; 100-1.0; 60.0
nip,SLG | FTO,TiO2-c | TiO2-mp,Undoped,Spin-coating | Spin-coating,1,none,Undoped,Spin-coating,0.9,Diethyl ether,Undoped,0,Spiro-MeOTAD,Li-TFSI; TBP,Spin-coating,Ag,100.0,Evaporation,1.05,18.2,0.74,14.2,0,100.0-10.0
nip,SLG | FTO,TiO2-c | TiO2-mp,Undoped,Spin-coating | Spin-coating,1,none,DMI,Spin-coating,1.0,Diethyl ether,Undoped,0,Spiro-MeOTAD,Li-TFSI; TBP,Spin-coating,Ag,100.0,Evaporation,0.92,10.2,0.5489999999999999,5.2,0,65; 100-1.0; 10.0
nip,SLG | FTO,TiO2-c,Undoped,Spin-coating,1,none,Undoped,Spin-coating,0.9182736455463728,Diethyl ether,Undoped,0,Spiro-MeOTAD,Li-TFSI; TBP,Spin-coating,Ag,100.0,Evaporation,1.05,20.3,0.68,14.6,0,70; 100-1.0; 3.0
pin,SLG | ITO,PCBM-60 | BCP,Undoped,Spin-coating | Spin-coating,1,none,Hypophosphorous acid,Spin-coating,1.0,Undoped,Undoped,0,PEDOT:PSS,Undoped,Spin-coating,Ag,80.0,Evaporation,0.965,19.6,0.715,13.4,0,100.0-5.0
pin,SLG | ITO,PCBM-60 | ZnO-np,Undoped,Spin-coating | Spin-coating,1,none,Hypophosphorous acid,Spin-coating,1.0,Undoped,Undoped,0,PEDOT:PSS,Undoped,Spin-coating,Ag,80.0,Evaporation,0.97,20.5,0.725,14.4,0,100.0-5.0
nip,SLG | FTO,TiO2-c,Undoped,Spray-pyrolys,1,none,Undoped,Spray-coating,1.0,Undoped,Undoped,0,Spiro-MeOTAD,Li-TFSI; TBP,Spin-coating,Au,150.0,Evaporation,0.79,10.77,0.5,4.06,0,100.0-60.0
nip,SLG | FTO,TiO2-c,Undoped,Spray-pyrolys,1,none,Undoped,Spin-coating,1.0,Undoped,Undoped,0,Spiro-MeOTAD,Li-TFSI; TBP,Spin-coating,Au,150.0,Evaporation,0.7,14.33,0.42,4.23,0,100.0-5.0
nip,SLG | FTO,TiO2-c | TiO2-mp,Undoped,Spin-coating | Spin-coating,1,none,SCN,Spin-coating >> Spin-coating,0.0,Undoped,Undoped,0,Spiro-MeOTAD,Li-TFSI; TBP,Spin-coating,Au,80.0,Evaporation,0.956,21.1,0.75,14.2,1,80.0-20.0
nip,SLG | FTO,TiO2-c | TiO2-mp,Undoped,Spin-coating | Spin-coating,1,none,Undoped,Spin-coating >> Spin-coating,0.0,Undoped,Undoped,0,Spiro-MeOTAD,Li-TFSI; TBP,Spin-coating,Au,80.0,Evaporation,0.905,15.3,0.634,8.78,1,80.0-20.0
nip,SLG | FTO,TiO2-c | TiO2-mp,Undoped,Spin-coating | Spin-coating,1,none,SCN,Spin-coating >> Spin-coating,1.0,Undoped,Undoped,0,Spiro-MeOTAD,Li-TFSI; TBP,Spin-coating,Au,80.0,Evaporation,0.89,15.15,0.647,8.72,1,80.0-20.0
pin,SLG | ITO,C60 | BCP,Undoped,Evaporation | Evaporation,1,none,Undoped,Spin-coating,1.0,Chlorobenzene,Undoped,0,CuOx,Undoped,Spin-coating,Ag,100.0,Evaporation,1.01,21.9,0.748,16.3,0,100.0-10.0
pin,SLG | ITO,PCBM-60,Undoped,Spin-coating,1,none,Undoped,Spin-coating,0.8,Chlorobenzene,Undoped,0,NiO-c,Undoped,Spin-coating,Ag,100.0,Evaporation,1.03,19.1,0.5760000000000001,11.3,0,100.0-10.0
pin,SLG | ITO,PCBM-60 | ZnO-np,Undoped,Spin-coating | Spin-coating,1,none,Undoped,Spin-coating,0.8,Chlorobenzene,Undoped,0,NiO-c,Undoped,Spin-coating,Ag,100.0,Evaporation,1.03,20.2,0.723,15.0,0,100.0-10.0
pin,SLG | ITO,PCBM-60,Undoped,Spin-coating | Spin-coating,1,none,Undoped,Spin-coating,0.8,Chlorobenzene,Undoped,0,NiO-c,Undoped,Spin-coating,Ag,100.0,Evaporation,1.03,19.3,0.575,17.9,0,100.0-10.0
pin,SLG | ITO,PCBM-60 | C60 | BCP,Undoped,Spin-coating | Evaporation | Evaporation,1,none,Undoped,Spin-coating >> Spin-coating,1.0,Undoped,Undoped,0,PEDOT:PSS,Undoped,Spin-coating,Ag,100.0,Evaporation,0.94,16.2,0.737,10.9,1,100.0-60.0
pin,SLG | ITO,PCBM-60 | C60 | BCP,Undoped,Spin-coating | Evaporation | Evaporation,1,none,Undoped,Spin-coating >> Spin-coating,1.0,Undoped,Undoped,1,PEDOT:PSS,Undoped,Spin-coating,Ag,100.0,Evaporation,0.94,16.9,0.764,11.7,1,100.0-60.0
pin,SLG | ITO,PCBM-60 | ZnO-np,Undoped,Spin-coating | Spin-coating,1,none,Cl,Spin-coating,1.0,Undoped,Undoped,0,PEDOT:PSS,Undoped,Spin-coating,Al,120.0,Evaporation,0.92,18.8,0.7,12.1,0,100.0-30.0
nip,SLG | ITO,TiO2-c,Undoped,Spin-coating,1,none,Cl,Spin-coating,1.0,Undoped,Undoped,0,Spiro-MeOTAD,Li-TFSI; TBP,Spin-coating,Ag,100.0,Evaporation,1.0,21.18,0.741,15.73,0,100.0-60.0
nip,SLG | FTO,TiO2-c | TiO2-mp,Undoped,Spin-coating | Spin-coating,1,none,Undoped,Spin-coating,0.8,Chlorobenzene,Undoped,0,Spiro-MeOTAD,Li-TFSI; TBP,Spin-coating,Au,80.0,Evaporation,0.95,25.38,0.546,13.15,0,100.0-2.0
nip,SLG | FTO,TiO2-c | TiO2-mp,Undoped,Spray-pyrolys | Spin-coating,1,none,Undoped,Spin-coating,1.0,Chlorobenzene,Undoped,0,Spiro-MeOTAD,Li-TFSI; TBP,Spin-coating,Au,100.0,Evaporation,1.03,19.93,0.713,14.62,0,100.0-10.0
pin,SLG | ITO,PCBM-60 | BCP,Undoped,Spin-coating | Evaporation,1,none,Undoped,Spin-coating >> Spin-coating,1.0,Undoped,Undoped,0,PEDOT:PSS,Undoped,Spin-coating,Ag,120.0,Evaporation,0.93,18.85,0.6579999999999999,10.9,1,100.0-60.0
pin,SLG | ITO,PCBM-60 | BCP,Undoped,Spin-coating | Evaporation,1,none,Undoped,Spin-coating >> Spin-coating,1.0,Undoped,Undoped,0,PEDOT:PSS,DMSO,Spin-coating,Ag,120.0,Evaporation,1.048,21.1,0.76,13.2,1,100.0-60.0
nip,SLG | FTO,TiO2-c,Undoped,Spin-coating,1,none,Undoped,Spin-coating,1.0,Undoped,Undoped,0,Spiro-MeOTAD,Li-TFSI; TBP,Spin-coating,Au,80.0,Evaporation,0.82,13.69,0.64,7.18,0,90.0-60.0
nip,SLG | FTO,TiO2-c,Undoped,Spin-coating,1,none,Cl,Spin-coating,1.0,Undoped,Undoped,0,Spiro-MeOTAD,Li-TFSI; TBP,Spin-coating,Au,80.0,Evaporation,0.97,18.34,0.66,11.74,0,90.0-60.0
nip,SLG | FTO,TiO2-c,Undoped,Dipp-coating,1,none,Undoped,Spin-coating >> CBD,1.0,Undoped,Undoped,0,Spiro-MeOTAD,Li-TFSI; TBP,Spin-coating,Au,100.0,Evaporation,0.97,17.6,0.62,10.58,1,100.0-30.0
nip,SLG | FTO,TiO2-c,Undoped,Dipp-coating,1,none,Cl,Spin-coating >> CBD,1.0,Undoped,Undoped,0,Spiro-MeOTAD,Li-TFSI; TBP,Spin-coating,Au,100.0,Evaporation,0.99,18.2,0.64,11.53,1,100.0-30.0
nip,SLG | ITO,ZnO-c,Undoped,Spin-coating,1,none,Undoped,Spin-coating,0.8,Chlorobenzene,Undoped,0,Spiro-MeOTAD,Li-TFSI; TBP,Spin-coating,Au,80.0,Evaporation,0.868,19.6,0.44,7.5,0,80.0-2.0
nip,SLG | FTO,TiO2-c,Undoped,Spin-coating,1,MAI,Cl,Spin-coating,1.0,Undoped,Undoped,0,Spiro-MeOTAD,Li-TFSI; TBP,Spin-coating,Ag,100.0,Evaporation,1.0,19.66,0.62,12.26,0,100.0-45.0
nip,SLG | FTO,TiO2-c,Undoped,Spin-coating,1,none,Undoped,Spin-coating,1.0,Undoped,Undoped,0,Spiro-MeOTAD,Li-TFSI; TBP,Spin-coating,Ag,100.0,Evaporation,0.82,13.14,0.4,4.29,0,100.0-10.0
nip,SLG | FTO,TiO2-c,Undoped,Spin-coating,1,MAI,Cl,Spin-coating,1.0,Undoped,Undoped,0,Spiro-MeOTAD,Li-TFSI; TBP,Spin-coating,Ag,100.0,Evaporation,1.05,20.18,0.65,13.78,0,100.0-15.0
nip,SLG | FTO,TiO2-c,Undoped,Spin-coating,1,MAI,Cl,Spin-coating,1.0,Undoped,Undoped,0,Spiro-MeOTAD,Li-TFSI; TBP,Spin-coating,Ag,100.0,Evaporation,1.06,19.58,0.72,15.0,0,100.0-23.0
nip,SLG | FTO,TiO2-c,Undoped,Spin-coating,1,MAI,Cl,Spin-coating,1.0,Undoped,Undoped,0,Spiro-MeOTAD,Li-TFSI; TBP,Spin-coating,Ag,100.0,Evaporation,1.06,18.58,0.66,13.05,0,100.0-33.0
pin,SLG | ITO,PCBM-60,Undoped,Spin-coating,1,none,Cl,Spin-coating,1.0,Undoped,Undoped,0,PEDOT:PSS,Undoped,Spin-coating,Au,80.0,Evaporation,0.98,18.84,0.644,11.9,0,90.0-90.0
nip,SLG | FTO,TiO2-c | TiO2-mp,Undoped,Spin-coating | Spin-coating,1,none,Undoped,Spin-coating,0.7,Undoped,Undoped,0,Spiro-MeOTAD,Li-TFSI; TBP,Spin-coating,Ag,80.0,Evaporation,0.86,17.02,0.488,7.41,0,100.0-10.0
nip,SLG | FTO,TiO2-c | TiO2-mp,Undoped,Spin-coating | Spin-coating,1,none,Undoped,Spin-coating,0.7,Diethyl ether,Undoped,0,Spiro-MeOTAD,Li-TFSI; TBP,Spin-coating,Ag,80.0,Evaporation,1.07,21.5,0.7509999999999999,17.29,0,100.0-10.0
nip,SLG | FTO,TiO2-c | TiO2-mp,Undoped,Spin-coating | Spin-coating,1,none,Undoped,Spin-coating,0.7,Chlorobenzene,Undoped,0,Spiro-MeOTAD,Li-TFSI; TBP,Spin-coating,Ag,80.0,Evaporation,1.1,23.01,0.8,20.31,0,100.0-10.0
nip,SLG | FTO,SnO2-c,Undoped,Spin-coating,1,PbI2,Undoped,Spin-coating,0.8,Chlorobenzene,Undoped,0,Spiro-MeOTAD,Li-TFSI; TBP,Spin-coating,Au,100.0,Evaporation,1.105,22.6,0.72,17.98,0,100.0-50.0
pin,SLG | FTO,PCBM-60,Undoped,Spin-coating,1,none,Undoped,Spin-coating,0.6,Toluene,Undoped,0,NiO-c,Undoped,Spin-coating,Ag,100.0,Evaporation,1.05,11.7,0.7509999999999999,9.23,0,95.0-60.0
nip,SLG | ITO,TiO2-c,Undoped,Spin-coating,1,MAI,Cl,Spin-coating,1.0,Undoped,Undoped,0,Spiro-MeOTAD,Li-TFSI; TBP,Spin-coating,Au,80.0,Evaporation,1.06,19.33,0.72,14.89,0,100.0-45.0
pin,SLG | ITO,PCBM-60,Undoped,Spin-coating,1,none,Undoped,Spin-coating >> Spin-coating,1.0,Undoped,Undoped,0,PTAA,Undoped,Spin-coating,Cu,80.0,Evaporation,1.06,21.7,0.721,16.6,1,100.0-60.0
pin,SLG | ITO,C60 | BCP,Undoped,Spin-coating | Evaporation | Evaporation,1,none,Undoped,Spin-coating >> Spin-coating,1.0,Undoped,Undoped,0,PTAA,Undoped,Spin-coating,Cu,80.0,Evaporation,0.75,18.6,0.43,6.0,1,100.0-60.0
nip,SLG | FTO,TiO2-c | TiO2-mp,Undoped,Spray-pyrolys | Spin-coating,1,none,Undoped,Spin-coating,1.0,Chlorobenzene,Undoped,0,Spiro-MeOTAD,FK209; Li-TFSI; TBP,Spin-coating,Au,60.0,Evaporation,1.03,17.27,0.735,13.14,0,105.0-60.0
pin,SLG | ITO,PCBM-60 | LiF,Undoped,Spin-coating | Evaporation,1,none,Undoped,Spin-coating,0.9,Diethyl ether,Undoped,0,PTAA,Undoped,Spin-coating,Ag,100.0,Evaporation,1.033,21.38,0.795,13.49,0,100.0-15.0
pin,SLG | ITO,PCBM-60 | LiF,Undoped,Spin-coating | Evaporation,1,none,Undoped,Spin-coating,0.9,Diethyl ether,Undoped,0,PEDOT:PSS,Undoped,Spin-coating,Ag,100.0,Evaporation,0.8640000000000001,20.49,0.754,13.49,0,100.0-15.0
nip,SLG | FTO,TiO2-c,Undoped,Spin-coating,1,none,Cl,Spin-coating >> Spin-coating,1.0,Undoped,Undoped,0,Spiro-MeOTAD,Undoped,Spin-coating,Au,80.0,Evaporation,0.85,11.98,0.43,4.36,1,105.0-10.0
nip,SLG | FTO,TiO2-c,Undoped,Spin-coating,1,none,Cl,Spin-coating >> Spin-coating,0.0,Undoped,Undoped,0,Spiro-MeOTAD,Undoped,Spin-coating,Au,80.0,Evaporation,1.01,19.32,0.73,14.14,1,105.0-10.0
pin,SLG | FTO,PCBM-60,Undoped,Spin-coating,1,none,Undoped,Spin-coating,1.0,Undoped,Undoped,0,PEDOT:PSS,Undoped,Spin-coating,Al,100.0,Evaporation,0.82,13.26,0.605,6.58,0,100.0-10.0
nip,SLG | FTO,TiO2-c,Undoped,Spin-coating,1,none,Undoped,Spin-coating,1.0,Ar,Undoped,0,Spiro-MeOTAD,Li-TFSI; TBP,Spin-coating,Au,80.0,Evaporation,0.979,17.61,0.66,11.4,0,100.0-10.0
nip,SLG | FTO,TiO2-c,Undoped,Spray-pyrolys,1,MA,PbAc tri-hydrate; H3PO2,Spin-coating,1.0,Undoped,Undoped,0,Spiro-MeOTAD,Li-TFSI; TBP,Spin-coating,Au,60.0,Evaporation,1.092,20.964,0.67,15.3,0,110.0-10.0
nip,SLG | FTO,TiO2-c,Undoped,Spray-pyrolys,1,MA,PbAc tri-hydrate; H3PO2,Spin-coating,1.0,Undoped,Undoped,0,CuSCN,Undoped,Spin-coating,Au,60.0,Evaporation,0.973,19.535,0.64,12.2,0,110.0-10.0
nip,SLG | FTO,TiO2-c | TiO2-mp,Undoped,Spin-coating | Spin-coating,1,none,Cl,Spin-coating,1.0,Undoped,Undoped,0,Spiro-MeOTAD,FK209; Li-TFSI; TBP,Spin-coating,AgAl,100.0,Evaporation,0.88,21.11,0.596,11.07,0,100.0-45.0
pin,SLG | ITO,PCBM-60 | BCP,Undoped,Spin-coating | Spin-coating,1,none,Undoped,Spin-coating,0.8,Chlorobenzene,Undoped,0,P3CT-Na,Undoped,Spin-coating,Ag,100.0,Evaporation,1.025,20.9,0.745,15.9,0,60.0; 80.0-1.0; 2.0
nip,SLG | FTO,TiO2-c | TiO2-mp,Undoped,Spray-pyrolys | Spin-coating,1,MA,Cl; MAAc,Spin-coating,1.0,Undoped,Undoped,0,Spiro-MeOTAD,Li-TFSI; TBP,Spin-coating,Ag,50.0,Evaporation,1.06,23.5,0.79,18.5,0,100.0-50.0
nip,SLG | FTO,C60,Undoped,Spin-coating,1,none,Undoped,Spin-coating,1.0,Diethyl ether,Undoped,0,Spiro-MeOTAD,Li-TFSI; TBP,Spin-coating,Au,70.0,Evaporation,1.07,22.2,0.72,17.0,0,100.0-20.0
nip,SLG | FTO,C60,Undoped,Spin-coating,1,none,Undoped,Spin-coating,1.0,Diethyl ether,Undoped,0,Spiro-MeOTAD,Li@C60-TFSI; TBP,Spin-coating,Au,70.0,Evaporation,0.89,23.0,0.63,13.1,0,100.0-20.0
nip,SLG | FTO,C60,Undoped,Spin-coating,1,none,Undoped,Spin-coating,1.0,Diethyl ether,Undoped,0,Spiro-MeOTAD,Undoped,Spin-coating,Au,70.0,Evaporation,0.64,0.8,0.27,0.2,0,100.0-20.0
nip,SLG | FTO,C60,Undoped,Spin-coating,1,none,Undoped,Spin-coating,1.0,Diethyl ether,Undoped,0,P3HT,Undoped,Spin-coating,Au,70.0,Evaporation,0.94,17.1,0.71,12.0,0,100.0-20.0
nip,SLG | FTO,C60,Undoped,Spin-coating,1,none,Undoped,Spin-coating,1.0,Diethyl ether,Undoped,0,P3HT,Li@C60-TFSI; TBP,Spin-coating,Au,70.0,Evaporation,0.74,20.1,0.62,9.3,0,100.0-20.0
nip,SLG | ITO,SnO2-np,Undoped,Spin-coating,1,none,Undoped,Spin-coating,0.9,Diethyl ether,Undoped,0,Spiro-MeOTAD,Li-TFSI; TBP,Spin-coating,Au,80.0,Evaporation,1.06,22.4,0.72,17.3,0,100.0-5.0
nip,SLG | ITO,SnO2-np,Undoped,Spin-coating,1,none,Undoped,Spin-coating,0.9,Chlorobenzene,Undoped,0,Spiro-MeOTAD,Li-TFSI; TBP,Spin-coating,Au,80.0,Evaporation,1.06,21.4,0.72,16.3,0,100.0-5.0
pin,SLG | ITO,PCBM-60 | Bphen,Undoped,Spin-coating | Spin-coating,1,MAI,Undoped,Spin-coating,0.9,2-Butanol,Undoped,1,PEDOT:PSS,Undoped,Spin-coating,Al,100.0,Evaporation,0.984,21.78,0.7559999999999999,16.2,0,110.0; 100.0-1.0; 15.0
nip,SLG | ITO,TiO2-c,Undoped,Spin-coating,1,MAI,Cl,Spin-coating,1.0,Undoped,Undoped,0,Spiro-MeOTAD,Li-TFSI; TBP,Spin-coating,Ag,100.0,Evaporation,0.87,19.12,0.72,10.22,0,100.0-5.0
nip,SLG | ITO,TiO2-c,Undoped,Spin-coating,1,MAI,Cl; HBr,Spin-coating,1.0,Undoped,Undoped,0,Spiro-MeOTAD,Li-TFSI; TBP,Spin-coating,Ag,100.0,Evaporation,0.94,21.71,0.77,13.13,0,100.0-5.0
nip,SLG | ITO,TiO2-c,Undoped,Spin-coating,1,MAI,Cl; HI,Spin-coating,1.0,Undoped,Undoped,0,Spiro-MeOTAD,Li-TFSI; TBP,Spin-coating,Ag,100.0,Evaporation,0.91,21.13,0.71,12.64,0,100.0-5.0
nip,SLG | ITO,TiO2-c,Undoped,Spin-coating,1,MAI,Cl; HCl,Spin-coating,1.0,Undoped,Undoped,0,Spiro-MeOTAD,Li-TFSI; TBP,Spin-coating,Ag,100.0,Evaporation,0.9,21.11,0.72,12.76,0,100.0-5.0
nip,SLG | ITO,TiO2-c,Undoped,Spin-coating,1,MAI,Cl; H2O,Spin-coating,1.0,Undoped,Undoped,0,Spiro-MeOTAD,Li-TFSI; TBP,Spin-coating,Ag,100.0,Evaporation,0.9,19.84,0.71,11.34,0,100.0-5.0
nip,SLG | ITO,ZnO-c,Undoped,Spin-coating,1,none,Undoped,Spin-coating >> CBD,1.0,Undoped,Undoped,0,Spiro-MeOTAD,Li-TFSI; TBP,Spin-coating,Au,80.0,Evaporation,0.97,18.03,0.56,9.7,1,70.0-10.0
nip,SLG | FTO,SnO2-np,Undoped,Spin-coating,1,none,Undoped,Spin-coating,0.8823529411764706,Chlorobenzene,Undoped,0,Spiro-MeOTAD,Li-TFSI; TBP,Spin-coating,Au,70.0,Evaporation,1.082,22.65,0.732,16.5,0,100.0-20.0
nip,SLG | FTO,SnO2-np,Undoped,Spin-coating,1,none,PbAc,Spin-coating,0.8823529411764706,Chlorobenzene,Undoped,0,Spiro-MeOTAD,Li-TFSI; TBP,Spin-coating,Au,70.0,Evaporation,1.092,22.98,0.752,18.28,0,100.0-20.0
pin,SLG | ITO,PCBM-60,Undoped,Spin-coating,1,none,Undoped,Spin-coating,1.0,Undoped,Undoped,0,PEDOT:PSS,PSS-Na,Spin-coating,Al,100.0,Evaporation,1.11,17.42,0.76,14.67,0,100.0-0.5
nip,SLG | FTO,TiO2-c | TiO2-mp,Undoped,Spray-pyrolys | Spin-coating,1,none,Undoped,Spin-coating,1.0,Undoped,Undoped,0,Spiro-MeOTAD,FK209; Li-TFSI; TBP,Spin-coating,Au,50.0,Evaporation,0.96,15.59,0.57,8.64,0,100.0-5.0
pin,SLG | ITO,PCBM-60 | BCP,Undoped,Spin-coating | Spin-coating,1,MA,Cl,Spin-coating,1.0,Undoped,Undoped,0,PEDOT:PSS,Undoped,Spin-coating,Ag,100.0,Evaporation,0.96,16.56,0.71,11.16,0,100.0-90.0
pin,SLG | ITO,PCBM-60 | BCP,Undoped,Spin-coating | Spin-coating,1,MA,Cl,Spin-coating,1.0,Undoped,Undoped,0,PEDOT:PSS,Undoped,Spin-coating,Ag,100.0,Evaporation,0.96,17.25,0.73,11.95,0,100.0-70.0
nip,SLG | FTO,SnO2-c,La,Spin-coating,1,none,Undoped,Spin-coating,0.8,Ethyl acetate,Undoped,0,Spiro-MeOTAD,Li-TFSI; TBP,Spin-coating,Au,80.0,Evaporation,1.09,21.77,0.72,17.08,0,100.0-10.0
nip,SLG | FTO,TiO2-c | TiO2-mp,Undoped,Spin-coating,1,none,Undoped,Spin-coating >> Spin-coating,0.9,Undoped,Undoped,0,Spiro-MeOTAD,Li-TFSI; TBP,Spin-coating,Ag,55.0,Evaporation,0.96,14.35,0.614,8.51,1,150.0-20.0
nip,SLG | FTO,TiO2-c,Undoped,Spin-coating,1,none,Undoped,Spin-coating >> Spin-coating,0.9,Undoped,Undoped,0,Spiro-MeOTAD,Li-TFSI; TBP,Spin-coating,Au,80.0,Evaporation,1.05,23.27,0.72,17.51,1,150.0-20.0
nip,SLG | FTO,TiO2-c,Undoped,Spin-coating,1,none,Graphene-nanofibers,Spin-coating >> Spin-coating,0.9,Undoped,Undoped,0,Spiro-MeOTAD,Li-TFSI; TBP,Spin-coating,Au,80.0,Evaporation,1.05,23.95,0.7,17.7,1,150.0-20.0
nip,SLG | ITO,TiO2-c,Undoped,Spin-coating,1,none,Undoped,Spin-coating >> CBD,1.0,Undoped,Undoped,0,Spiro-MeOTAD,Li-TFSI; TBP,Spin-coating,Ag,100.0,Evaporation,1.03,19.8,0.76,15.6,1,25.0-60.0
nip,SLG | FTO,TiO2-c | Al2O3-mp,Undoped,Spin-coating | Spin-coating,1,MA,Cl,Spin-coating,1.0,Undoped,Undoped,0,Spiro-MeOTAD,Li-TFSI; TBP,Spin-coating,Ag,150.0,Evaporation,0.92,17.7,0.53,8.4,0,100.0-45.0
nip,SLG | FTO,TiO2-c | Al2O3-mp,Undoped,Spin-coating | Spin-coating,1,MA,Cl,Spin-coating,1.0,Undoped,Undoped,0,Spiro-MeOTAD,Li-TFSI; TBP,Spin-coating,Ag,150.0,Evaporation,0.91,17.5,0.44,6.9,0,130.0-5.0
nip,SLG | FTO,TiO2-c,Undoped,Spin-coating,1,MA,Cl,Spin-coating,1.0,Undoped,Undoped,0,Spiro-MeOTAD,Li-TFSI; TBP,Spin-coating,Ag,150.0,Evaporation,0.92,17.9,0.61,9.9,0,100.0-45.0
nip,SLG | FTO,TiO2-c,Undoped,Spin-coating,1,MA,Cl,Spin-coating,1.0,Undoped,Undoped,0,Spiro-MeOTAD,Li-TFSI; TBP,Spin-coating,Ag,150.0,Evaporation,0.91,19.0,0.63,10.7,0,130.0-5.0
nip,SLG | FTO,TiO2-c,Undoped,Spin-coating,1,none,Undoped,Spin-coating,1.0,Chlorobenzene,Undoped,0,Spiro-MeOTAD,Undoped,Spin-coating,Au,80.0,Evaporation,0.929,16.18,0.42,6.29,0,100.0-20.0
nip,SLG | FTO,TiO2-c,Undoped,Spin-coating,1,none,Undoped,Spin-coating,1.0,Chlorobenzene,Undoped,0,Spiro-MeOTAD,F4-TCNQ,Spin-coating,Au,80.0,Evaporation,0.913,17.82,0.69,11.3,0,100.0-20.0
nip,SLG | FTO,TiO2-c,Undoped,Spin-coating,1,none,Undoped,Spin-coating,1.0,Chlorobenzene,Undoped,0,Spiro-MeOTAD,Li-TFSI; TBP,Spin-coating,Au,80.0,Evaporation,0.997,20.57,0.7,14.32,0,100.0-20.0
nip,SLG | FTO,TiO2-c,Undoped,Spin-coating,1,none,Undoped,Spin-coating,1.0,Undoped,Undoped,0,Spiro-MeOTAD,Li-TFSI; TBP,Spin-coating,Au,80.0,Evaporation,0.78,18.1,0.72,12.68,0,100.0-60.0
pin,SLG | ITO,PCBM-60,Undoped,Spin-coating,1,MA,Cl,Spin-coating,1.0,Undoped,Undoped,0,PEDOT:PSS,Undoped,Spin-coating,Al,100.0,Evaporation,0.97,20.4,0.625,12.4,0,100.0-60.0
nip,SLG | FTO,TiO2-c | TiO2-mp,Undoped,CBD | Spin-coating,1,MA,Cl,Spin-coating,1.0,Undoped,Undoped,0,Spiro-MeOTAD,Li-TFSI; TBP,Spin-coating,Ag,200.0,Evaporation,0.787,13.12,0.437,4.51,0,140-50.0
nip,SLG | FTO,TiO2-c | TiO2-mp,Undoped,CBD | Spin-coating,1,MA,Cl; PVP,Spin-coating,1.0,Undoped,Undoped,0,Spiro-MeOTAD,Li-TFSI; TBP,Spin-coating,Ag,200.0,Evaporation,0.823,14.96,0.485,5.97,0,140-50.0
nip,SLG | FTO,ZnO-np,Undoped,Spin-coating,1,none,Undoped,Spin-coating,0.5,Ethyl ether,Undoped,0,Spiro-MeOTAD,Li-TFSI; TBP,Spin-coating,Au,100.0,Evaporation,0.88,8.37,0.33,2.5,0,65; 100-1.0; 5.0
nip,SLG | FTO,TiO2-c | TiO2-mp,Undoped,Spin-coating | Spin-coating,1,none,Undoped,Spin-coating,0.8888888888888888,Diethyl ether,Undoped,0,Spiro-MeOTAD,FK209; Li-TFSI; TBP,Spin-coating,Au,80.0,Evaporation,0.97,21.2,0.47,9.6,0,50; 100-3.0; 12.0
nip,SLG | FTO,TiO2-c,Undoped,Spin-coating,1,MA,Cl,Spin-coating,1.0,Chlorobenzene,Undoped,0,Spiro-MeOTAD,Li-TFSI; TBP,Spin-coating,Au,80.0,Evaporation,0.949,18.59,0.67,11.94,0,100.0-10.0
nip,SLG | FTO,TiO2-c,Undoped,Spin-coating,1,MA,Cl,Spin-coating,1.0,Chlorobenzene,Undoped,0,Spiro-MeOTAD,Li-TFSI; TBP,Spin-coating,Au,80.0,Evaporation,0.989,18.148,0.69,12.48,0,100.0-20.0
nip,SLG | FTO,TiO2-c,Undoped,Spin-coating,1,none,Undoped,Spin-coating,1.0,Chlorobenzene,Undoped,0,Spiro-MeOTAD,FK102; Li-TFSI; TBP,Spin-coating,Au,40.0,Evaporation,1.0,18.9,0.63,11.9,0,100.0-10.0
nip,SLG | FTO,TiO2-c | TiO2-mp,Undoped,Spin-coating | Spin-coating,1,none,Undoped,Spin-coating >> Spin-coating,1.0,Undoped,Undoped,0,P3HT,Undoped,Spin-coating,Au,80.0,Evaporation,0.77,19.23,0.49,7.25,1,100.0-30.0
pin,SLG | ITO,C60 | BCP,Undoped,Evaporation | Evaporation,1,none,Undoped,Spin-coating,0.6666666666666666,Chlorobenzene,Undoped,0,NiO-np,Undoped,Spin-coating,Ag,100.0,Evaporation,1.09,21.74,0.77,18.18,0,100.0-10.0
pin,SLG | ITO,C60 | BCP,Undoped,Evaporation | Evaporation,1,none,Undoped,Spin-coating,0.6666666666666666,Chlorobenzene,Undoped,0,NiO-np,Cu,Spin-coating,Ag,100.0,Evaporation,1.12,22.28,0.78,20.26,0,100.0-10.0
pin,SLG | FTO,PCBM-60 | BCP,Undoped,Spin-coating | Evaporation,1,MAI,Undoped,Spin-coating,0.8,Chlorobenzene,Undoped,0,NiO-c,Undoped,Spin-coating,Ag,70.0,Evaporation,0.848,5.84,0.69,3.34,0,100.0-10.0
pin,SLG | FTO,PCBM-60 | BCP,Undoped,Spin-coating | Evaporation,1,none,Undoped,Spin-coating,0.8,Chlorobenzene,Undoped,0,NiO-c,Undoped,Spin-coating,Ag,70.0,Evaporation,0.949,17.04,0.78,12.53,0,100.0-10.0
pin,SLG | FTO,PCBM-60,Undoped,Spin-coating,1,none,Undoped,Spin-coating,0.9,Diethyl ether,Undoped,0,NiO-c,Undoped,Spray-pyrolys,Ag,100.0,Evaporation,1.05,19.94,0.68,14.32,0,70.0; 100.0-1.0; 10.0
nip,SLG | FTO,TiO2-c | TiO2-mp,Undoped,Spin-coating | Spin-coating,1,PbI2,Undoped,Spin-coating,0.0,Chlorobenzene,Undoped,0,Spiro-MeOTAD,Li-TFSI; TBP,Spin-coating,Au,80.0,Evaporation,1.042,21.92,0.73,16.4,0,100.0-90.0
pin,SLG | FTO,PCBM-60 | BCP,Undoped,Spin-coating | Evaporation,1,none,Undoped,Spin-coating,0.8,Chlorobenzene,Undoped,0,NiO-c,Undoped,Spin-coating,Ag,120.0,Evaporation,1.081,21.32,0.77,13.82,0,100.0-10.0
pin,SLG | ITO,PCBM-60 | C60 | BCP,Undoped,Spin-coating | Evaporation | Evaporation,1,none,Undoped,Spin-coating,0.8,Chlorobenzene,Undoped,0,P3CT-N,Undoped,Spin-coating,Cu,100.0,Evaporation,1.09,22.99,0.73,18.39,0,80.0-5.0
pin,SLG | ITO,PCBM-60 | C60 | BCP,Undoped,Spin-coating | Evaporation | Evaporation,1,none,E2CA,Spin-coating,0.8,Chlorobenzene,Undoped,0,P3CT-N,Undoped,Spin-coating,Cu,100.0,Evaporation,1.11,23.12,0.8,20.71,0,80.0-5.0
nip,SLG | FTO,TiO2-c | Al2O3-mp,Undoped,Spray-pyrolys | Spin-coating,1,none,Undoped,Spin-coating,0.9,Diethyl ether,Undoped,0,Spiro-MeOTAD,Li-TFSI; TBP,Spin-coating,Au,60.0,Evaporation,0.89,3.2,0.43,1.7,0,100.0-3.0
pin,SLG | ITO,PCBM-60,Undoped,Spin-coating,1,none,Cl,Spin-coating,1.0,Undoped,Undoped,0,PEDOT:PSS,Undoped,Spin-coating,Ag,100.0,Evaporation,0.76,17.95,0.43,5.87,0,100.0-30.0
pin,SLG | ITO,C60,Undoped,Evaporation,1,none,Cl,Spin-coating,1.0,Undoped,Undoped,0,PEDOT:PSS,Undoped,Spin-coating,Al,100.0,Evaporation,0.795,19.59,0.51,7.9,0,95.0-120.0
nip,SLG | FTO,TiO2-c | TiO2-mp,Undoped,Spin-coating | Spin-coating,1,none,Cl,Spin-coating,1.0,Undoped,Undoped,0,Spiro-MeOTAD,Li-TFSI; TBP,Spin-coating,Ag,80.0,Evaporation,0.65,17.37,0.58,5.9,0,100.0-60.0
nip,SLG | FTO,TiO2-c,Undoped,Spin-coating,1,none,Cl,Spin-coating,1.0,Undoped,Undoped,0,Spiro-MeOTAD,Li-TFSI; TBP,Spin-coating,Au,80.0,Evaporation,0.96,21.6,0.7,14.6,0,100.0-120.0
nip,SLG | FTO,TiO2-c | TiO2-mp, Li-TFSI,Spray-pyrolys | Spin-coating,1,none,Undoped,Spin-coating,1.0,Diethyl ether,Undoped,0,Spiro-MeOTAD,FK209; Li-TFSI; TBP,Spin-coating,Ag,60.0,Evaporation,0.96,20.01,0.66,12.72,0,100.0-3.0
nip,SLG | FTO,SnO2-np,Undoped,Spin-coating,1,none,Undoped,Spin-coating,0.8,Chlorobenzene,Undoped,0,Spiro-MeOTAD,Li-TFSI; TBP,Spin-coating,Au,50.0,Evaporation,1.13,22.45,0.74,18.59,0,100.0-10.0
nip,SLG | FTO,TiO2-c,Undoped,CBD,1,none,Undoped,Spin-coating,0.7,Chlorobenzene,Undoped,0,Spiro-MeOTAD,Undoped,Spin-coating,MoO3 | Ag,110.0,Evaporation | Evaporation,1.03,22.33,0.7,16.23,0,100.0-10.0
nip,SLG | FTO,TiO2-c,Undoped,CBD,1,none,Undoped,Spin-coating,0.7,Chlorobenzene,Undoped,0,Spiro-MeOTAD,MoO3,Spin-coating,MoO3 | Ag,110.0,Evaporation | Evaporation,1.07,22.94,0.71,17.6,0,100.0-10.0
nip,SLG | FTO,TiO2-c,Undoped,Spin-coating,1,none,Cl,Spin-coating,1.0,Undoped,Undoped,0,Spiro-MeOTAD,Li-TFSI; TBP,Spin-coating,Ag,90.0,Evaporation,1.012,20.17,0.61,12.4,0,95.0-50.0
nip,SLG | FTO,SnO2-c,Undoped,Spin-coating,1,none,Cl,Spin-coating,1.0,Undoped,Undoped,0,Spiro-MeOTAD,Li-TFSI; TBP,Spin-coating,Ag,90.0,Evaporation,0.6509999999999999,18.49,0.53,6.2,0,95.0-50.0
pin,SLG | ITO,PCBM-60,Undoped,Spin-coating,1,none,Cl,Spin-coating,1.0,Undoped,Undoped,0,PEDOT:PSS,Undoped,Spin-coating,Al,100.0,Evaporation,0.989,22.3,0.62,13.6,0,80.0-120.0
pin,SLG | ITO,PCBM-60,Graphdiyne,Spin-coating,1,none,Cl,Spin-coating,1.0,Undoped,Undoped,0,PEDOT:PSS,Undoped,Spin-coating,Al,100.0,Evaporation,0.969,23.4,0.65,14.4,0,80.0-120.0
pin,SLG | ITO,PCBM-60 | LiF,Undoped,Spin-coating | Evaporation,1,none,Cl,Spin-coating,1.0,Undoped,Undoped,0,PEDOT:PSS,Undoped,Spin-coating,Al,100.0,Evaporation,0.91,20.8,0.79,15.0,0,100.0-60.0
pin,SLG | ITO,PCBM-60 | BCP,Undoped,Spin-coating | Spin-coating,1,PbI2,Undoped,Spin-coating,1.0,Undoped,Undoped,0,PEDOT:PSS,Undoped,Spin-coating,Ag,70.0,Evaporation,0.89,18.24,0.62,10.11,0,100.0-5.0
pin,SLG | ITO,PCBM-60 | BCP,Undoped,Spin-coating | Spin-coating,1,PbI2,Undoped,Spin-coating,1.0,Undoped,Undoped,1,PEDOT:PSS,Undoped,Spin-coating,Ag,70.0,Evaporation,0.93,20.29,0.67,12.71,0,100.0-5.0
pin,SLG | ITO,PCBM-60 | BCP,Undoped,Spin-coating | Spin-coating,1,PbI2,Undoped,Spin-coating >> CBD,1.0,Undoped,Undoped,1,PEDOT:PSS,Undoped,Spin-coating,Ag,70.0,Evaporation,0.9,19.49,0.63,11.43,0,100.0-10.0
pin,SLG | ITO,PCBM-60 | BCP,Undoped,Spin-coating | Spin-coating,1,PbI2,Undoped,Spin-coating >> CBD,1.0,Undoped,Undoped,1,PEDOT:PSS,Undoped,Spin-coating,Ag,70.0,Evaporation,0.82,19.26,0.58,9.69,0,100.0-20.0
nip,SLG | FTO,TiO2-c,Undoped,Spin-coating,1,none,Undoped,Spin-coating,0.8,Diethyl ether,Undoped,0,Spiro-MeOTAD,Li-TFSI; TBP,Spin-coating,Au,60.0,Evaporation,1.108,22.07,0.775,18.96,0,150.0-5.0
nip,SLG | FTO,TiO2-c | TiO2-mp,Undoped,Spray-pyrolys | Spin-coating,1,none,Undoped,Spin-coating,1.0,Undoped,Undoped,0,Spiro-MeOTAD,Undoped,Spin-coating,Au,100.0,Evaporation,0.982,17.5,0.74,12.7,1,100.0-10.0
pin,SLG | ITO,PCBM-60,Undoped,Spin-coating,1,none,Undoped,Spin-coating,0.7,Toluene,Undoped,0,NiO-np,Undoped,Spin-coating,Au,80.0,Evaporation,1.02,15.5,0.69,10.9,0,100.0-10.0
pin,SLG | FTO,TiO2-c,Undoped,Spin-coating,1,PbI2,Cl,Spin-coating >> CBD,0.0,Chlorobenzene,Undoped,0,Graphene oxide,Undoped,Spin-coating,Al,90.0,Evaporation,0.78,12.2,0.46,4.4,0,90.0-45.0
nip,SLG | FTO,TiO2-c,Undoped,Spin-coating,1,none,Cl,Spin-coating,1.0,Undoped,Undoped,0,P3HT,Undoped,Spin-coating,Ag,120.0,Evaporation,0.7809999999999999,14.98,0.409,4.79,0,100.0-90.0
nip,SLG | FTO,TiO2-c,Undoped,Spin-coating,1,none,Cl,Spin-coating >> CBD,1.0,Undoped,Undoped,0,P3HT,Undoped,Spin-coating,Ag,120.0,Evaporation,0.64,18.85,0.407,5.67,0,100.0-90.0
nip,SLG | FTO,TiO2-c,Undoped,Spray-pyrolys,1,none,Undoped,Spin-coating >> CBD,1.0,Chlorobenzene,Undoped,0,Spiro-MeOTAD,Li-TFSI; TBP,Spin-coating,Au,80.0,Evaporation,1.06,23.5,0.69,17.0,0,100.0-10.0
nip,SLG | FTO,TiO2-c,Undoped,Spin-coating,1,none,Cl,Spin-coating,1.0,Undoped,Undoped,0,Spiro-MeOTAD,Li-TFSI; TBP,Spin-coating,Au,50.0,Evaporation,0.95,20.7,0.68,8.3,0,90.0-180.0
nip,SLG | FTO,TiO2-c,Undoped,Spin-coating,1,none,Cl,Spin-coating,1.0,Undoped,Undoped,1,Spiro-MeOTAD,Li-TFSI; TBP,Spin-coating,Au,50.0,Evaporation,1.02,21.3,0.68,14.1,0,90.0-180.0
nip,SLG | FTO,TiO2-c | TiO2-mp,Undoped,Spin-coating | Spin-coating,1,none,NH4Ac2,Spin-coating,1.0,Undoped,Undoped,0,Spiro-MeOTAD,Li-TFSI; TBP,Spin-coating,Ag,100.0,Evaporation,0.942,19.08,0.5720000000000001,10.28,0,100.0-5.0
nip,SLG | FTO,TiO2-c | TiO2-mp,Undoped,Spin-coating | Spin-coating,1,none,MAAc,Spin-coating,1.0,Undoped,Undoped,0,Spiro-MeOTAD,Li-TFSI; TBP,Spin-coating,Ag,100.0,Evaporation,0.947,19.12,0.55,10.0,0,100.0-5.0
nip,SLG | FTO,TiO2-c | TiO2-mp,Undoped,Spin-coating | Spin-coating,1,none,PbAc2,Spin-coating,1.0,Undoped,Undoped,0,Spiro-MeOTAD,Li-TFSI; TBP,Spin-coating,Ag,100.0,Evaporation,0.939,19.17,0.57,1.03,0,100.0-5.0
pin,SLG | ITO,PCBM-60 | Bphen,Undoped,Spin-coating | Spin-coating,1,none,Undoped,Spin-coating,0.9090909090909092,2-Butanol,Undoped,0,NiO-c,Cu,Spin-coating,Al,120.0,Evaporation,1.06,16.5,0.69,14.1,0,100.0-30.0
nip,SLG | FTO,TiO2-c | TiO2-mp,Undoped,Spray-pyrolys | Spin-coating,1,none,Undoped,Spin-coating,0.0,Toluene,Undoped,0,Spiro-MeOTAD,FK102; Li-TFSI; TBP,Spin-coating,Au,80.0,Evaporation,0.984,20.13,0.684,12.68,0,100.0-60.0
nip,SLG | FTO,TiO2-c | TiO2-mp,TiCl4 ,Spin-coating | Spin-coating,1,none,Undoped,Spin-coating >> CBD,0.15,Toluene,Undoped,0,Spiro-MeOTAD,D1; Li-TFSI; TBP,Spin-coating,Au,80.0,Evaporation,,,,14.0,0,100.0-10.0
nip,SLG | FTO,TiO2-c | TiO2-mp,TiCl4 ,Spin-coating | Spin-coating,1,none,Undoped,Spin-coating >> CBD,0.15,Toluene,Undoped,0,Spiro-MeOTAD,D2; Li-TFSI; TBP,Spin-coating,Au,80.0,Evaporation,0.997,19.42,0.731,14.1,0,100.0-10.0
nip,SLG | FTO,TiO2-c | TiO2-mp,TiCl4 ,Spin-coating | Spin-coating,1,none,Undoped,Spin-coating >> CBD,0.15,Toluene,Undoped,0,Spiro-MeOTAD,D3; Li-TFSI; TBP,Spin-coating,Au,80.0,Evaporation,0.982,18.82,0.722,13.34,0,100.0-10.0
nip,SLG | FTO,TiO2-c | TiO2-mp,TiCl4 ,Spin-coating | Spin-coating,1,none,Undoped,Spin-coating >> CBD,0.15,Toluene,Undoped,0,Spiro-MeOTAD,D4; Li-TFSI; TBP,Spin-coating,Au,80.0,Evaporation,0.978,18.49,0.721,13.03,0,100.0-10.0
nip,SLG | FTO,TiO2-c | TiO2-mp,TiCl4 ,Spin-coating | Spin-coating,1,none,Undoped,Spin-coating >> CBD,0.15,Toluene,Undoped,0,Spiro-MeOTAD,FK209; Li-TFSI; TBP,Spin-coating,Au,80.0,Evaporation,1.02,20.36,0.773,16.04,0,100.0-10.0
nip,SLG | FTO,TiO2-c,TiCl4,Spin-coating,1,none,Cl,Spin-coating,1.0,Undoped,Undoped,0,Spiro-MeOTAD,Li-TFSI; TBP,Spin-coating,Ag,120.0,Evaporation,0.847,8.42,0.496,3.6,0,95.0-50.0
nip,SLG | FTO,TiO2-c | TiO2-mp,Undoped,Spray-pyrolys | Spin-coating,1,none,Undoped,Spin-coating,0.8888888888888888,Diethyl ether,Undoped,0,Spiro-MeOTAD,FK209; Li-TFSI; TBP,Spin-coating,Au,80.0,Evaporation,1.06,21.49,0.7829999999999999,17.53,0,50; 100-2.0; 10.0
nip,SLG | FTO,TiO2-c,Undoped,Spin-coating,1,none,Undoped,Spin-coating >> Spin-coating,0.5,Undoped,Undoped,0,Spiro-MeOTAD,FK209; Li-TFSI; TBP,Spin-coating | Spin-coating,Au,100.0,Evaporation,1.0,21.52,0.69,11.95,1,100.0-10.0
nip,SLG | FTO,TiO2-c | Al2O3-mp,Undoped,Spin-coating | Spin-coating,1,none,Cl,Spin-coating,1.0,Undoped,Undoped,0,Spiro-MeOTAD,Li-TFSI; TBP,Spin-coating,Ag,150.0,Evaporation,1.03,20.2,0.67,11.8,0,100.0-90.0
nip,SLG | FTO,TiO2-c | TiO2-mp,Undoped,Spin-coating | Spin-coating,1,none,Undoped,Spin-coating,1.0,Undoped,Undoped,0,Spiro-MeOTAD,Undoped,Spin-coating,Au,80.0,Evaporation,0.935,18.8,0.71,12.5,0,120.0-50.0
pin,SLG | FTO,PCBM-60,Undoped,Spin-coating,1,none,Cl; DIO,Spin-coating >> CBD,1.0,Undoped,Undoped,0,PEDOT:PSS,Undoped,Spin-coating,Al,100.0,Evaporation,0.89,16.9,0.75,11.3,0,90.0-60.0
pin,SLG | ITO,PCBM-60 | bis-C60,Undoped,Spin-coating | Spin-coating,1,none,Cl,Spin-coating >> CBD,1.0,Undoped,Undoped,0,PEDOT:PSS,Undoped,Spin-coating,Ag,150.0,Evaporation,0.9,15.0,0.58,7.9,0,90.0-150.0
pin,SLG | ITO,PCBM-60 | bis-C60,Undoped,Spin-coating | Spin-coating,1,none,Cl; DIO,Spin-coating >> CBD,1.0,Undoped,Undoped,0,PEDOT:PSS,Undoped,Spin-coating,Ag,150.0,Evaporation,0.92,15.6,0.71,10.3,0,90.0-150.0
pin,SLG | FTO,PCBM-60 | bis-C60,Undoped,Spin-coating | Spin-coating,1,none,Cl,Spin-coating >> CBD,1.0,Undoped,Undoped,0,PEDOT:PSS,Undoped,Spin-coating,Ag,150.0,Evaporation,0.9,16.0,0.62,9.0,0,90.0-150.0
pin,SLG | FTO,PCBM-60 | bis-C60,Undoped,Spin-coating | Spin-coating,1,none,Cl; DIO,Spin-coating,1.0,Undoped,Undoped,0,PEDOT:PSS,Undoped,Spin-coating,Ag,150.0,Evaporation,0.92,17.5,0.73,11.8,0,90.0-150.0
nip,SLG | FTO,TiO2-c | TiO2-mp,Undoped,Spin-coating | Spin-coating,1,none,Cl,Spin-coating,1.0,Undoped,Undoped,0,Spiro-MeOTAD,Li-TFSI; TBP,Spin-coating,MoO3 | Au,109.0,Evaporation | Evaporation,1.09,25.4,0.71,19.6,0,80.0-90.0
nip,SLG | FTO,TiO2-c | TiO2-mp,Undoped,Spray-pyrolys | Spin-coating,1,none,Undoped,Spin-coating,1.0,Undoped,Undoped,0,CuSCN,Undoped,Doctor blading,Au,50.0,Evaporation,0.84,17.1,0.71,10.28,0,100.0-15.0
pin,SLG | ITO,PCBM-60,Undoped,Spin-coating,1,none,Undoped,Spin-coating >> Spin-coating,1.0,Toluene,Undoped,0,PEDOT:PSS,Undoped,Spin-coating,Ag,100.0,Evaporation,0.88,21.56,0.8,15.66,0,70.0-60.0
pin,SLG | FTO,TiO2-c | TiO2-nw,Undoped,Spin-coating | Spin-coating,1,none,Undoped,Spin-coating >> Spin-coating,1.0,Undoped,Undoped,0,Spiro-MeOTAD,Li-TFSI; TBP,Spin-coating,Au,80.0,Evaporation,1.02,20.0,0.7609999999999999,15.5,1,80.0-20.0
nip,SLG | FTO,TiO2-c | TiO2-mp,Undoped,Spin-coating | Spin-coating,1,none,Undoped,Spin-coating,0.9,Undoped,Undoped,0,Spiro-MeOTAD,FK209; Li-TFSI; TBP,Spin-coating,Ag,60.0,Evaporation,1.06,21.47,0.71,16.12,1,150.0-20.0
pin,SLG | ITO,PCBM-60 | BCP,Undoped,Spin-coating | Spin-coating,1,none,Undoped,Spin-coating,0.8571428571428571,Chlorobenzene,Undoped,0,NiO-np,Undoped,Spin-coating,Ag,100.0,Evaporation,1.02,14.7,0.7,10.5,0,100.0-10.0
pin,SLG | ITO,PCBM-60 | BCP,Undoped,Spin-coating | Spin-coating,1,none,Undoped,Spin-coating,0.8571428571428571,Chlorobenzene,Undoped,0,NiO-np,Co,Spin-coating,Ag,100.0,Evaporation,1.01,15.3,0.75,12.4,0,100.0-10.0
pin,SLG | ITO,PCBM-60,Undoped,Spin-coating,1,none,Undoped,Spin-coating,1.0,Undoped,Undoped,0,PEDOT:PSS,Undoped,Spin-coating,Ag,100.0,Evaporation,0.71,20.09,0.335,4.8,0,80.0-5.0
pin,SLG | ITO,PCBM-60,Undoped,Spin-coating,1,none,Undoped,Spin-coating,1.0,Undoped,Undoped,0,PEDOT:PSS,Undoped,Spin-coating,Ag,100.0,Evaporation,0.88,18.73,0.424,7.0,0,85.0-5.0
pin,SLG | ITO,PCBM-60,Undoped,Spin-coating,1,none,Undoped,Drop-infiltration,1.0,Undoped,Undoped,0,PEDOT:PSS,Undoped,Spin-coating,Ag,100.0,Evaporation,0.9,19.5,0.611,10.8,0,90.0-5.0
pin,SLG | ITO,PCBM-60,Undoped,Spin-coating,1,none,Undoped,Spin-coating,1.0,Undoped,Undoped,0,PEDOT:PSS,Undoped,Spin-coating,Ag,100.0,Evaporation,0.87,20.3,0.481,8.6,0,95.0-5.0
pin,SLG | ITO,PCBM-60,Undoped,Spin-coating,1,none,Undoped,Spin-coating,1.0,Undoped,Undoped,0,PEDOT:PSS,Undoped,Spin-coating,Ag,100.0,Evaporation,0.98,22.5,0.6,13.02,0,25; 90-3.0; 5.0
pin,SLG | ITO,PCBM-60,Undoped,Spin-coating,1,none,Undoped,Spin-coating,1.0,Undoped,Undoped,0,PEDOT:PSS,Undoped,Spin-coating,Ag,100.0,Evaporation,0.97,20.52,0.65,12.84,0,25; 90-10.0; 5.0
nip,SLG | FTO,SnO2-c,Undoped,Evaporation,1,none,Acetate,Spin-coating,1.0,Undoped,Undoped,0,Spiro-MeOTAD,Li-TFSI; TBP,Spin-coating,Ag,100.0,Evaporation,1.03,22.94,0.675,15.94,0,100.0-1.0
nip,SLG | FTO,SnO2-c,Undoped,Evaporation,1,none,Undoped,Spin-coating,1.0,Chlorobenzene,Undoped,0,Spiro-MeOTAD,Li-TFSI; TBP,Spin-coating,Ag,100.0,Evaporation,0.99,21.86,0.605,13.35,0,100.0-1.0
nip,SLG | ITO,TiO2-c,Undoped,Spin-coating,1,none,Cl,Dipp-coating >> CBD,1.0,Undoped,Undoped,0,Spiro-MeOTAD,Li-TFSI; TBP,Spin-coating,Au,60.0,Evaporation,0.96,22.26,0.44,9.4,0,100.0-120.0
pin,SLG | ITO,C60 | BCP,Undoped,Evaporation | Evaporation,1,none,Undoped,Spin-coating,1.0,Undoped,Undoped,0,PEDOT:PSS,Undoped,Spin-coating,Ag,100.0,Evaporation,0.83,6.2,0.36,0.88,0,100.0-5.0
pin,SLG | ITO,C60 | BCP,Undoped,Evaporation | Evaporation,1,none,Undoped,Spin-coating,1.0,Chlorobenzene,Undoped,0,PEDOT:PSS,Undoped,Spin-coating,Ag,100.0,Evaporation,0.87,17.7,0.66,8.2,0,100.0-5.0
pin,SLG | ITO,C60 | BCP,Undoped,Evaporation | Evaporation,1,none,Undoped,Spin-coating,1.0,N2,Undoped,0,PEDOT:PSS,Undoped,Spin-coating,Ag,100.0,Evaporation,0.93,19.0,0.68,10.71,0,100.0-5.0
nip,SLG | FTO,TiO2-c | TiO2-mp,Undoped,Spin-coating | Spin-coating,1,none,Undoped,Spin-coating >> CBD,1.0,Toluene,Undoped,0,Spiro-MeOTAD,Li-TFSI; TBP,Spin-coating,Au,50.0,Evaporation,1.079,19.75,0.74,15.78,0,100.0-10.0
nip,SLG | FTO,ZnO-c,Undoped,Spin-coating,1,none,Undoped,Spin-coating,1.0,Undoped,Undoped,0,Spiro-MeOTAD,Li-TFSI; TBP,Spin-coating,Au,80.0,Evaporation,0.992,19.3,0.68,13.1,0,100.0-30.0
pin,SLG | FTO,PCBM-60 | C60 | BCP,Undoped,Spin-coating | Evaporation | Evaporation,1,none,Cl,Spin-coating,1.0,Undoped,Undoped,0,PEDOT:PSS,Undoped,Spin-coating,Ag,100.0,Evaporation,0.92,17.1,0.59,9.25,0,100.0-30.0
pin,SLG | FTO,PCBM-60 | C60 | BCP,Undoped,Spin-coating | Evaporation | Evaporation,1,none,Cl,Spin-coating,1.0,Undoped,Undoped,1,PEDOT:PSS,Undoped,Spin-coating,Ag,100.0,Evaporation,0.93,20.5,0.74,14.0,0,100.0-30.0
pin,SLG | FTO,PCBM-60 | BCP,Undoped,Spin-coating | Spin-coating,1,none,Undoped,Spin-coating,0.9,Chlorobenzene,Undoped,0,NiO-c,Undoped,Spin-coating,Ag,100.0,Evaporation,1.02,21.1,0.65,14.0,0,100.0-10.0
pin,SLG | FTO,PCBM-60 | BCP,Undoped,Spin-coating | Spin-coating,1,none,Undoped,Spin-coating,0.9,Chlorobenzene,Undoped,0,CuI,Undoped,Spin-coating,Ag,100.0,Evaporation,0.67,14.25,0.66,6.3,0,100.0-10.0
nip,SLG | FTO,TiO2-c | TiO2-mp,Undoped,Spray-pyrolys | Spin-coating,1,none,Undoped,Spin-coating,1.0,Undoped,Undoped,0,Spiro-MeOTAD,Co; Li-TFSI; TBP,Spin-coating,Au,70.0,Evaporation,1.0,18.9,0.68,12.9,1,105.0-60.0
nip,SLG | FTO,TiO2-c | TiO2-mp,Undoped,Spray-pyrolys | Spin-coating,1,none,IPA HCl,Spin-coating,1.0,Undoped,Undoped,0,Spiro-MeOTAD,Co; Li-TFSI; TBP,Spin-coating,Au,70.0,Evaporation,1.115,22.523000000000003,0.765,19.19,1,105.0-60.0
nip,SLG | FTO,TiO2-c,Undoped,Spin-coating,1,none,Cl,Spin-coating,0.0,Chlorobenzene,Undoped,0,Spiro-MeOTAD,Li-TFSI; TBP,Spin-coating,Au,100.0,Evaporation,1.05,21.09,0.74,16.1,0,100.0-5.0
nip,SLG | FTO,TiO2-c,Undoped,Spin-coating,1,none,Cl,Spin-coating,1.0,Undoped,Undoped,0,Spiro-MeOTAD,Li-TFSI; TBP,Spin-coating,Ag,70.0,Evaporation,0.95,12.8,0.62,7.54,0,93.0-60.0
nip,SLG | FTO,TiO2-c | PCBM-60,Undoped,Spin-coating | Spin-coating,1,none,Cl; PCBM-60,Spin-coating,1.0,Undoped,Undoped,0,Spiro-MeOTAD,Li-TFSI; TBP,Spin-coating,Ag,70.0,Evaporation,0.97,14.3,0.66,9.15,0,93.0-60.0
pin,SLG | FTO,PCBM-60 | BCP,Undoped,Spin-coating | Evaporation,1,none,Undoped,Spin-coating,0.9,N2,Undoped,0,PEDOT:PSS,Undoped,Spin-coating,Ag,100.0,Evaporation,0.82,19.7,0.72,11.6,0,100.0-10.0
nip,SLG | ITO,SnO2-c,Undoped,Spin-coating,1,none,Undoped,Spin-coating,0.9,Undoped,Undoped,0,Spiro-MeOTAD,Li-TFSI; TBP,Spin-coating,Au,80.0,Evaporation,1.06,19.9,0.73,15.2,0,140.0-30.0
nip,SLG | ITO,SnO2-c,Undoped,Spin-coating,1,none,P(VDF-TrFE),Spin-coating,0.9,Undoped,Undoped,0,Spiro-MeOTAD,Li-TFSI; TBP,Spin-coating,Au,80.0,Evaporation,1.16,20.2,0.67,15.3,0,140.0-30.0
nip,SLG | FTO,TiO2-c,Undoped,CBD,1,none,Undoped,Spin-coating,0.7,Chlorobenzene,Undoped,0,Spiro-MeOTAD,Li-TFSI; TBP,Spin-coating,Au,80.0,Evaporation,1.06,23.41,0.7,17.37,0,100.0-10.0
nip,SLG | FTO,TiO2-c,Undoped,CBD,1,none,Benzoquinone,Spin-coating >> CBD,0.7,Chlorobenzene,Undoped,0,Spiro-MeOTAD,Li-TFSI; TBP,Spin-coating,Au,80.0,Evaporation,1.06,22.96,0.74,18.01,0,100.0-10.0
nip,SLG | FTO,TiO2-c,Undoped,CBD,1,none,Undoped,Spin-coating >> CBD,0.7,Chlorobenzene,Undoped,0,Spiro-MeOTAD,F4-TCNQ,Spin-coating,Au,80.0,Evaporation,1.02,23.65,0.71,17.13,0,100.0-10.0
nip,SLG | FTO,TiO2-c,Undoped,CBD,1,none,Benzoquinone,Spin-coating >> Spin-coating,0.7,Chlorobenzene,Undoped,0,Spiro-MeOTAD,F4-TCNQ,Spin-coating,Au,80.0,Evaporation,1.02,23.49,0.67,16.05,0,100.0-10.0
nip,SLG | FTO,TiO2-c | Al2O3-mp,Undoped,Spin-coating | Spin-coating,1,none,Cl,Spin-coating >> Spin-coating,1.0,Undoped,Undoped,0,Spiro-MeOTAD,Li-TFSI; TBP,Spin-coating,Au,150.0,Evaporation,1.07,21.64,0.62,12.1,0,100.0-90.0
nip,SLG | FTO,TiO2-c | Al2O3-mp,Undoped,Spin-coating | Spin-coating,1,none,Cl,Spin-coating,1.0,Undoped,Undoped,0,Spiro-MeOTAD,Li-TFSI; TBP,Spin-coating,Au,100.0,Evaporation,1.0,17.13,0.62,10.59,0,100.0-90.0
