Repository: wthappy/BO_Reverse_design

# BO_Reverse_design

Bayesian reverse design based on experimental knowledge constraints.This work takes MAPbI3 perovskite solar cells as an example.

* In the Bayesian optimization process, the initial scatter points have a certain degree of randomness (which cannot be fixed by random seeds), so different optimal parameter values may be obtained.

* For the convenience of laboratory preparation, we designed both NIP and PIN devices separately in this work. You can adjust the corresponding “experimental knowledge constraint” according to your own needs.

* "Prob_params_all.csv" is the output file for the current example.

File: data.csv (part 11 of 18)
Cell_architecture,Substrate_stack_sequence,ETL_stack_sequence,ETL_additives_compounds,ETL_deposition_procedure,Perovskite_composition_perovskite_ABC3_structure,Perovskite_composition_none_stoichiometry_components_in_excess,Perovskite_additives_compounds,Perovskite_deposition_procedure,DMF_DMSO,Perovskite_deposition_quenching_media,Perovskite_deposition_quenching_media_additives_compounds,Perovskite_deposition_solvent_annealing,HTL_stack_sequence,HTL_additives_compounds,HTL_deposition_procedure,Backcontact_stack_sequence,Backcontact_thickness_list,Backcontact_deposition_procedure,JV_default_Voc,JV_default_Jsc,JV_default_FF,JV_default_PCE,Perovskite_deposition_solvents_IPA,Perovskite_deposition_thermal_annealing
nip,SLG | FTO,TiO2-c,Undoped,Spin-coating,1,none,Cl,Spin-coating >> Spin-coating,1.0,Undoped,Undoped,0,Spiro-MeOTAD,Li-TFSI; TBP,Spin-coating,Ag,100.0,Evaporation,0.87,18.92,0.65,10.96,0,100.0-60.0
nip,SLG | FTO,TiO2-c,Undoped,Spin-coating,1,none,BCP; Cl,Spin-coating >> CBD,1.0,Undoped,Undoped,0,Spiro-MeOTAD,Li-TFSI; TBP,Spin-coating,Ag,100.0,Evaporation,0.94,20.11,0.7,13.23,0,100.0-60.0
nip,SLG | ITO,TiO2-c,Undoped,CBD,1,PbI2,Undoped,Spin-coating,1.0,Undoped,Undoped,0,Spiro-MeOTAD,Li-TFSI; TBP,Spin-coating,Ag,100.0,Evaporation,0.89,14.69,0.51,6.69,0,100.0-5.0
pin,SLG | FTO,C60 | BCP,Undoped,Evaporation | Evaporation,1,PbI2,Undoped,Spin-coating,1.0,Undoped,Undoped,1,PTAA,Undoped,Spin-coating,Cu,80.0,Evaporation,1.03,19.37,,13.1,1,100.0-60.0
nip,SLG | FTO,TiO2-c | TiO2-mp, Li-TFSI,Spray-pyrolys | Spin-coating,1,none,Undoped,Evaporation >> Spin-coating,0.0,Chlorobenzene,Undoped,0,Spiro-MeOTAD,FK209; Li-TFSI; TBP,Spin-coating,Au,75.0,Evaporation,1.109,21.0,0.76,17.9,0,100.0-1.0
nip,SLG | FTO,TiO2-c,Undoped,Spray-pyrolys,1,none,Undoped,Evaporation >> Spin-coating,1.0,N2,Undoped,0,Spiro-MeOTAD,Li-TFSI; TBP,Spin-coating,Au,80.0,Evaporation,0.97,21.7,0.68,14.3,0,100.0-10.0
nip,SLG | FTO,TiO2-c | TiO2-mp,Undoped,Spray-pyrolys | Spin-coating,1,none,Undoped,Evaporation >> Spin-coating,1.0,N2,Undoped,0,Spiro-MeOTAD,Li-TFSI; TBP,Spin-coating,Au,80.0,Evaporation,0.98,19.5,0.63,12.0,0,100.0-10.0
pin,SLG | FTO,PCBM-60 | BCP,Undoped,Spin-coating | Evaporation,1,none,Undoped,Spin-coating,1.0,Chlorobenzene,Undoped,0,PEDOT:PSS,Undoped,Spin-coating,Ag,100.0,Evaporation,0.91,18.1,0.71,11.9,0,100.0-5.0
pin,SLG | ITO,PCBM-60 | C60 | BCP,Undoped,Spin-coating | Evaporation | Evaporation,1,none,Undoped,Spin-coating,0.8,Chlorobenzene,Undoped,0,P3CT-N,Undoped,Spin-coating,Cu,150.0,Evaporation,1.06,21.5,0.792,17.98,0,60; 80-2.0; 5.0
nip,SLG | ITO,ZnO-np,Undoped,Spin-coating,1,none,Undoped,Spin-coating,1.0,Undoped,Undoped,0,P3HT,Undoped,Spin-coating,Au,70.0,Evaporation,1.02,18.9,0.55,10.7,1,100.0-2.0
nip,SLG | FTO,TiO2-c | Al2O3-mp,Al ,Spin-coating | Spin-coating,1,none,Cl,Spin-coating,1.0,Undoped,Undoped,0,Spiro-MeOTAD,Li-TFSI; TBP,Spin-coating,Ag,150.0,Evaporation,1.07,20.0,0.65,13.8,0,100.0-45.0
pin,SLG | ITO,C60 | BCP,Undoped,Evaporation | Evaporation,1,none,Undoped,Spin-coating,0.8,Chlorobenzene,Undoped,0,PEDOT:PSS,Undoped,Spin-coating,Ag,100.0,Evaporation,1.007,21.47,0.75,16.14,0,60; 80-1.0; 80.0
nip,SLG | FTO,TiO2-c | TiO2-mp,Undoped,Spin-coating | Spin-coating,1,none,Undoped,Spin-coating,1.0,Undoped,Undoped,0,Spiro-MeOTAD,Li-TFSI; TBP,Spin-coating,Ag,150.0,Evaporation,0.71,21.85,0.51,7.9,0,100.0-45.0
pin,SLG | ITO,PCBM-60,Undoped,Spin-coating,1,none,Undoped,Spin-coating,1.0,Chlorobenzene,Undoped,0,PEDOT:PSS,Undoped,Spin-coating,Al,70.0,Evaporation,0.83,16.3,0.64,9.05,0,100.0-10.0
nip,SLG | FTO,TiO2-c | TiO2-mp,Undoped,Spin-coating | Spin-coating,1,none,CsPbBr3-np,Spin-coating,0.7,Chlorobenzene,Undoped,0,Spiro-MeOTAD,Li-TFSI; TBP,Spin-coating,Au,100.0,Evaporation,1.13,22.81,0.792,20.46,0,100.0-15.0
nip,SLG | FTO,TiO2-c | TiO2-mp,Undoped,Spin-coating | Spin-coating,1,none,Undoped,Spin-coating,0.7,Chlorobenzene,Undoped,0,Spiro-MeOTAD,Li-TFSI; TBP,Spin-coating,Au,100.0,Evaporation,1.08,22.6,0.7609999999999999,18.51,0,100.0-15.0
nip,SLG | ITO,TiO2-c,Undoped,Spin-coating,1,none,Undoped,Drop-infiltration >> CBD,0.8,N2,Undoped,0,Spiro-MeOTAD,Li-TFSI; TBP,Spin-coating,Au,100.0,Evaporation,1.07,19.8,0.67,14.2,0,110.0-10.0
pin,SLG | ITO,PCBM-60,Undoped,Spin-coating,1,none,Undoped,Spin-coating >> CBD,1.0,Chlorobenzene,Undoped,0,PEDOT:PSS,Undoped,Spin-coating,Ag,100.0,Evaporation,0.785,15.95,0.762,9.5,0,100.0-10.0
pin,SLG | ITO,PCBM-60,Undoped,Spin-coating,1,none,AgI,Spin-coating >> CBD,1.0,Chlorobenzene,Undoped,0,PEDOT:PSS,Undoped,Spin-coating,Ag,100.0,Evaporation,0.8290000000000001,20.02,0.721,12.0,0,100.0-10.0
nip,SLG | FTO,TiO2-c,Undoped,Spin-coating,1,none,Undoped,Spin-coating >> CBD,1.0,Chlorobenzene,Undoped,0,Spiro-MeOTAD,Undoped,Spin-coating,Ag,100.0,Evaporation,1.035,19.65,0.616,12.5,0,100.0-10.0
nip,SLG | FTO,TiO2-c,Undoped,Spin-coating,1,none,AgI,Spin-coating >> CBD,1.0,Chlorobenzene,Undoped,0,Spiro-MeOTAD,Undoped,Spin-coating,Ag,100.0,Evaporation,1.006,15.96,0.475,7.6,0,100.0-10.0
nip,SLG | ITO,ZnO-c,Undoped,Spin-coating,1,none,Undoped,Spin-coating,1.0,Undoped,Undoped,0,Spiro-MeOTAD,Li-TFSI; TBP,Spin-coating,Au,80.0,Evaporation,0.98,18.77,0.63,11.6,1,70.0-10.0
nip,SLG | ITO,TiO2-c | TiO2-mp,Undoped,Spin-coating | Spin-coating,1,none,Cl,Spin-coating,0.7,Undoped,Undoped,0,Spiro-MeOTAD,Li-TFSI; TBP,Spin-coating,Ag,150.0,Evaporation,0.68,13.7,0.39,3.6,0,145.0-45.0
nip,SLG | ITO,TiO2-c | Al2O3-mp,Undoped,Spin-coating | Spin-coating,1,none,Cl,Spin-coating,0.7,Undoped,Undoped,0,Spiro-MeOTAD,Li-TFSI; TBP,Spin-coating,Ag,150.0,Evaporation,0.84,16.0,0.41,5.6,0,145.0-45.0
pin,SLG | ITO,PCBM-60,Undoped,Spin-coating,1,none,Cl,Spin-coating >> CBD,1.0,Undoped,Undoped,0,PEDOT:PSS,Undoped,Doctor blading,Ag,100.0,Evaporation,0.85,17.5,0.6759999999999999,10.0,0,110.0-40.0
nip,SLG | ITO,ZnO-np,Undoped,Spin-coating,1,none,Undoped,Spin-coating,1.0,Undoped,Undoped,0,Spiro-MeOTAD,Li-TFSI; TBP,Spin-coating,Au,80.0,Evaporation,1.01,19.9,0.68,13.7,1,70.0-10.0
nip,SLG | FTO,TiO2-c,Undoped,Spray-pyrolys,1,none,Cl,Spin-coating >> CBD,1.0,Undoped,Undoped,0,Spiro-MeOTAD,Li-TFSI; TBP,Spin-coating,Ag,150.0,Evaporation,0.8,7.34,0.52,3.06,0,125.0-40.0
pin,SLG | ITO,PCBM-60 | C60 | BCP,Undoped,Spin-coating | Evaporation | Evaporation,1,none,Undoped,Spin-coating,0.9,Chlorobenzene,Undoped,0,PEDOT:PSS,Undoped,Spin-coating,Ag,100.0,Evaporation,1.07,18.78,0.77,15.5,0,60; 85-2.0; 25.0
nip,SLG | FTO,TiO2-c,Undoped,Spin-coating,1,none,Undoped,Spin-coating,0.9,Undoped,Undoped,0,Spiro-MeOTAD,Li-TFSI; TBP,Spin-coating,Au,60.0,Evaporation,0.7,20.45,0.7,13.8,1,100.0-40.0
nip,SLG | FTO,TiO2-c,Undoped,Spin-coating,1,none,Undoped,Spin-coating,0.9,Undoped,Undoped,0,Spiro-MeOTAD,Li-TFSI; TBP,Spin-coating,Au,60.0,Evaporation,0.71,20.9,0.71,14.42,1,120.0-20.0
nip,SLG | FTO,TiO2-c,Undoped,Spin-coating,1,none,Undoped,Spin-coating,0.9,Undoped,Undoped,0,Spiro-MeOTAD,Li-TFSI; TBP,Spin-coating,Au,60.0,Evaporation,0.76,21.06,0.76,16.11,1,140.0-10.0
nip,SLG | FTO,TiO2-c | TiO2-mp,Undoped,Spin-coating | Spin-coating,1,none,Undoped,Spin-coating >> CBD,1.0,Undoped,Undoped,0,Spiro-MeOTAD,Undoped,Spin-coating,Au,80.0,Evaporation,0.887,13.27,0.287,3.55,1,90.0-45.0
nip,SLG | FTO,TiO2-c | TiO2-mp,Undoped,Spin-coating | Spin-coating,1,none,Undoped,Spin-coating,1.0,Undoped,Undoped,0,Spiro-MeOTAD,Li-TFSI; TBP,Spin-coating,Au,80.0,Evaporation,1.012,19.17,0.7040000000000001,13.65,1,90.0-45.0
nip,SLG | FTO,TiO2-c | TiO2-mp,Undoped,Spray-pyrolys | Spin-coating,1,none,Undoped,Spin-coating,0.9,Diethyl ether,Undoped,0,Spiro-MeOTAD,Spiro-(TFSI)2,Spin-coating,Au,80.0,Evaporation,1.09,23.8,0.74,19.1,0,65; 100-1.0; 9.0
nip,SLG | FTO,TiO2-c | TiO2-mp,Undoped,Spray-pyrolys | Spin-coating,1,none,Undoped,Spin-coating,0.9,Diethyl ether,Undoped,0,Spiro-MeOTAD,Li-TFSI,Spin-coating,Au,80.0,Evaporation,1.08,23.9,0.7120000000000001,18.4,0,65; 100-1.0; 9.0
nip,SLG | FTO,TiO2-c | TiO2-mp,Undoped,Spray-pyrolys | Spin-coating,1,none,Undoped,Spin-coating,1.0,Undoped,Undoped,0,Spiro-MeOTAD,Li-TFSI; TBP,Spin-coating,Au,80.0,Evaporation,0.83,16.53,0.54,7.42,1,70.0-30.0
nip,SLG | FTO,TiO2-c,Undoped,CBD,1,none,Undoped,Spin-coating,0.8,Chlorobenzene,Undoped,0,Spiro-MeOTAD,Li-TFSI; TBP,Spin-coating,Au,100.0,Evaporation,1.02,22.4,0.67,14.4,0,100.0-30.0
nip,SLG | FTO,TiO2-c,Undoped,CBD,1,none,Undoped,Spin-coating >> Spin-coating,0.8,Chlorobenzene,Undoped,0,Spiro-MeOTAD,Li-TFSI; TBP,Spin-coating,Au,100.0,Evaporation,1.0,23.6,0.6,14.2,0,100.0-30.0
nip,SLG | FTO,TiO2-c,Undoped,CBD,1,none,Undoped,Spin-coating >> Gas reaction,0.8,Chlorobenzene,Undoped,0,Spiro-MeOTAD,Li-TFSI; TBP,Spin-coating,Au,100.0,Evaporation,1.0,21.0,0.62,13.3,0,100.0-30.0
nip,SLG | FTO,TiO2-c | TiO2-mp,Undoped,Spray-pyrolys | Spin-coating,1,none,Undoped,Spin-coating >> Gas reaction,0.9,Undoped,Undoped,0,Spiro-MeOTAD,Li-TFSI; TBP,Spin-coating,Au,60.0,Evaporation,1.0,21.3,0.713,15.3,0,105.0-30.0
nip,SLG | FTO,TiO2-c | TiO2-mp,Undoped,Spray-pyrolys | Spin-coating,1,none,Undoped,Spin-coating,0.9,Undoped,Undoped,0,Spiro-MeOTAD,Li-TFSI; TBP,Spin-coating,Au,60.0,Evaporation,1.05,21.9,0.7509999999999999,15.7,1,105.0-30.0
nip,SLG | ITO,PCBM-60,Undoped,Spin-coating,1,none,Cl,Spin-coating,1.0,Undoped,Undoped,0,PEDOT:PSS,Undoped,Spin-coating,Al,100.0,Evaporation,1.11,17.79,0.61,12.05,0,90.0-120.0
nip,SLG | ITO,PCBM-60,Undoped,Spin-coating,1,none,Cl,Spin-coating,1.0,Undoped,Undoped,0,PEDOT:PSS,Undoped,Spin-coating,Ag,100.0,Evaporation,0.97,17.04,0.53,8.76,0,90.0-120.0
nip,SLG | ITO,PCBM-60,Undoped,Spin-coating,1,none,Cl,Spin-coating,1.0,Undoped,Undoped,0,PEDOT:PSS,Undoped,Spin-coating,Au,80.0,Evaporation,0.82,17.46,0.51,7.3,0,90.0-120.0
nip,SLG | ITO,TiO2-c,Undoped,Spin-coating,1,none,Undoped,Spin-coating,0.9,Undoped,Undoped,0,Spiro-MeOTAD,Undoped,Spin-coating,Ag,100.0,Evaporation,1.0,20.0,0.65,13.0,1,110.0-12.0
nip,SLG | ITO,TiO2-c,Undoped,Spin-coating,1,none,Cl; DMSO,Spin-coating,1.0,Undoped,Undoped,0,Spiro-MeOTAD,Undoped,Spin-coating,Ag,100.0,Evaporation,1.01,22.2,0.7440000000000001,16.8,1,150.0-12.0
nip,SLG | FTO,TiO2-c,Undoped,Spin-coating,1,none,Undoped,Spin-coating,0.0,Undoped,Undoped,0,Spiro-MeOTAD,Li-TFSI; TBP,Spin-coating,Au,80.0,Evaporation,0.92,20.8,0.53,10.1,1,95.0-10.0
nip,SLG | FTO,ZnO-c,Undoped,Spin-coating,1,none,Undoped,Spin-coating,1.0,Toluene,Undoped,0,Spiro-MeOTAD,Li-TFSI; TBP,Spin-coating,Au,80.0,Evaporation,1.04,20.84,0.6459999999999999,14.0,0,100.0-10.0
nip,SLG | FTO,ZnO-c,F,Spin-coating,1,none,Undoped,Spin-coating,1.0,Toluene,Undoped,0,Spiro-MeOTAD,Li-TFSI; TBP,Spin-coating,Au,80.0,Evaporation,1.05,19.89,0.6779999999999999,14.16,0,100.0-10.0
nip,SLG | FTO,ZnO-c,F,Spin-coating,1,none,Undoped,Spin-coating >> Spin-coating,1.0,Toluene,Undoped,0,Spiro-MeOTAD,Li-TFSI; TBP,Spin-coating,Au,80.0,Evaporation,1.06,22.65,0.6759999999999999,16.23,0,100.0-10.0
nip,SLG | FTO,TiO2-c,Undoped,Spin-coating,1,none,Cl,Spin-coating >> Spin-coating,1.0,Undoped,Undoped,0,P3HT,Undoped,Spin-coating,Au,100.0,Evaporation,0.7,19.06,0.561,7.81,0,100.0-60.0
nip,SLG | FTO,TiO2-c | TiO2-mp,Undoped,Spin-coating | Spin-coating,1,none,Undoped,Spin-coating,1.0,Undoped,Undoped,0,Spiro-MeOTAD,Li-TFSI; TBP,Spin-coating,Ag,100.0,Evaporation,1.1,20.0,0.4,8.8,1,100.0-120.0
nip,SLG | FTO,TiO2-c | TiO2-mp,Undoped,Spray-pyrolys | Spin-coating,1,none,Undoped,Spin-coating,1.0,Undoped,Undoped,0,Spiro-MeOTAD,FK209; Li-TFSI; TBP,Spin-coating,Au,70.0,Evaporation,0.96,21.3,0.71,14.5,1,80.0-15.0
nip,SLG | FTO,TiO2-c | TiO2-mp,Undoped,Spray-pyrolys | Spin-coating,1,none,Undoped,Spin-coating >> Spin-coating,1.0,Undoped,Undoped,0,Spiro-MeOTAD,FK209; Li-TFSI; TBP,Spin-coating,Au,70.0,Evaporation,1.002,21.2,0.72,15.3,1,80.0-15.0
nip,SLG | FTO,TiO2-c | TiO2-mp,Undoped,Spin-coating | Spin-coating,1,none,Undoped,Spin-coating >> Spin-coating,0.9,Diethyl ether,Undoped,0,Spiro-MeOTAD,Undoped,Spin-coating,Ag,100.0,Evaporation,1.03,21.52,0.71,15.64,0,65; 100-1.0; 9.0
nip,SLG | FTO,TiO2-c | Al2O3-mp,Undoped,Spin-coating | Spin-coating,1,none,Undoped,Spin-coating,0.9,Diethyl ether,Undoped,0,Spiro-MeOTAD,Undoped,Spin-coating,Ag,100.0,Evaporation,1.02,16.48,0.61,10.15,0,65; 100-1.0; 9.0
nip,SLG | FTO,TiO2-c,Undoped,Spin-coating,1,none,Undoped,Spin-coating,1.0,Undoped,Undoped,0,Spiro-MeOTAD,Undoped,Spin-coating,Ag,100.0,Evaporation,0.987,20.54,0.522,10.59,1,90.0-5.0
nip,SLG | FTO,TiO2-c,Undoped,Spin-coating,1,none,Undoped,Spin-coating >> Spin-coating,1.0,Undoped,Undoped,0,Spiro-MeOTAD,Undoped,Spin-coating,Ag,100.0,Evaporation,1.017,16.7,0.599,10.2,1,90.0-60.0
nip,SLG | FTO,TiO2-c | TiO2-mp,Undoped,Spray-pyrolys | Spin-coating,1,none,Cl,Spin-coating,1.0,Undoped,Undoped,0,Spiro-MeOTAD,Undoped,Spin-coating,Ag,200.0,Evaporation,0.83,16.82,0.73,10.2,0,100.0-30.0
nip,SLG | FTO,TiO2-c | TiO2-mp,Undoped,Spin-coating | Spin-coating,1,none,Undoped,Spin-coating,1.0,Undoped,Undoped,0,Spiro-MeOTAD,Li-TFSI; TBP,Spin-coating,Au,80.0,Evaporation,0.73,19.68,0.64,9.2,0,100.0-9.0
nip,SLG | FTO,TiO2-c | TiO2-mp,Undoped,Spin-coating | Spin-coating,1,none,Undoped,Spin-coating,1.0,Undoped,Undoped,0,P3HT,Undoped,Spin-coating,Au,80.0,Evaporation,0.76,15.68,0.57,6.74,0,100.0-9.0
nip,SLG | FTO,TiO2-c,Undoped,E-beam evaporation,1,none,Cl,Spin-coating,1.0,Undoped,Undoped,0,Spiro-MeOTAD,Li-TFSI,Spin-coating,Au,100.0,Evaporation,,,,11.5,0,90.0-60.0
nip,SLG | FTO,TiO2-c,Undoped,E-beam evaporation,1,none,Cl,Spin-coating,1.0,Undoped,Undoped,0,Spiro-MeOTAD,TBP,Spin-coating,Au,100.0,Evaporation,,,,2.7,0,90.0-60.0
nip,SLG | FTO,TiO2-c | TiO2-mp,Undoped,Spin-coating | Spin-coating,1,none,Undoped,Spin-coating,1.0,Chlorobenzene,Undoped,0,Spiro-MeOTAD,Li-TFSI; TBP,Spin-coating,Au,150.0,Evaporation,0.96,23.13,0.723,15.4,0,100.0-2.0
nip,SLG | FTO,TiO2-c | TiO2-mp,Undoped,Spin-coating | Spin-coating,1,none,Undoped,Spin-coating,0.9,Diethyl ether,Undoped,0,Spiro-MeOTAD,Li-TFSI; TBP,Spin-coating,Au,80.0,Evaporation,0.98,21.13,0.64,13.0,0,150.0-10.0
nip,SLG | FTO,TiO2-c | TiO2-mp,Undoped,Spin-coating | Spin-coating,1,none,Rb,Spin-coating,0.9,Diethyl ether,Undoped,0,Spiro-MeOTAD,Li-TFSI; TBP,Spin-coating,Au,80.0,Evaporation,1.09,24.21,0.65,17.0,0,150.0-10.0
nip,SLG | FTO,SnO2-c,Undoped,ALD,1,none,Undoped,Spin-coating,0.8,Toluene,Undoped,0,Spiro-MeOTAD,Li-TFSI; TBP,Spin-coating,Ag,100.0,Evaporation,1.03,21.5,0.7120000000000001,15.8,0,100.0-10.0
nip,SLG | FTO,TiO2-c,Undoped,ALD,1,none,Undoped,Spin-coating,0.8,Toluene,Undoped,0,Spiro-MeOTAD,Li-TFSI; TBP,Spin-coating,Ag,100.0,Evaporation,0.96,21.7,0.422,8.8,0,100.0-10.0
pin,SLG | ITO,PCBM-60,Undoped,Spin-coating,1,none,Undoped,Spin-coating,0.7,Chlorobenzene,Undoped,0,NiO-np,Undoped,Spin-coating,Ag,150.0,Evaporation,1.07,20.58,0.748,11.13,0,100.0-30.0
pin,SLG | ITO,PCBM-60,Undoped,Spin-coating,1,none,Undoped,Spin-coating,0.7,Chlorobenzene,Undoped,0,PEDOT:PSS,Undoped,Spin-coating,Ag,150.0,Evaporation,0.95,16.47,0.721,16.21,0,100.0-30.0
nip,SLG | FTO,TiO2-c | TiO2-mp,TiCl4 ,Spray-pyrolys | Spin-coating,1,PbI2,Undoped,Spin-coating,0.6666666666666666,Chlorobenzene,Undoped,0,Spiro-MeOTAD,FK102; Li-TFSI; TBP,Spin-coating,Ag,100.0,Evaporation,1.12,23.4,0.76,20.0,0,100.0-10.0
pin,SLG | ITO,PCBM-60,Undoped,Spin-coating,1,none,Undoped,Spin-coating,1.0,Undoped,Undoped,0,PEDOT:PSS,Undoped,Spin-coating,Ca | Al,125.0,Evaporation | Evaporation,0.81,12.31,0.7,6.95,0,110.0-0.5
pin,SLG | ITO,PCBM-60,Undoped,Spin-coating,1,none,Undoped,Spin-coating,0.0,Undoped,Undoped,0,PEDOT:PSS,Undoped,Spin-coating,Ca | Al,125.0,Evaporation | Evaporation,0.86,21.55,0.75,13.85,0,110.0-0.5
pin,SLG | ITO,PCBM-60,Undoped,Spin-coating,1,none,Undoped,Spin-coating >> Spin-coating,0.0,Undoped,Undoped,0,PEDOT:PSS,Undoped,Spin-coating,Ca | Al,125.0,Evaporation | Evaporation,0.09,7.82,0.31,0.22,0,110.0-0.5
pin,SLG | ITO,C60 | BCP,Undoped,Evaporation | Evaporation,1,none,Undoped,Spin-coating >> Spin-coating,0.0,Undoped,Undoped,0,PEDOT:PSS,Undoped,Spin-coating,Ag,100.0,Evaporation,0.7,16.61,0.72,8.37,0,110.0-0.5
pin,SLG | ITO,C60 | BCP,Undoped,Evaporation | Evaporation,1,none,Undoped,Spin-coating >> Spin-coating,0.5,Undoped,Undoped,0,PEDOT:PSS,Undoped,Spin-coating,Ag,100.0,Evaporation,0.89,13.64,0.63,7.64,0,100.0-10.0
nip,SLG | FTO,TiO2-c | Al2O3-mp,Undoped,Spin-coating | Spin-coating,1,none,Cl,Spin-coating,1.0,Undoped,Undoped,0,Spiro-MeOTAD,Li-TFSI; TBP,Spin-coating,Ag,120.0,Evaporation,1.05,22.2,0.4629999999999999,10.8,0,100.0-120.0
nip,SLG | FTO,TiO2-c,Undoped,CBD,1,none,Undoped,Drop-infiltration,0.9,Chlorobenzene,Undoped,0,Spiro-MeOTAD,Li-TFSI; TBP,Spin-coating,Au,100.0,Evaporation,1.1,22.37,0.737,18.14,0,100.0-10.0
nip,SLG | FTO,TiO2-c,Nb,CBD,1,none,Undoped,Drop-infiltration,0.9,Chlorobenzene,Undoped,0,Spiro-MeOTAD,Li-TFSI; TBP,Spin-coating,Au,100.0,Evaporation,1.1,22.86,0.765,19.23,0,100.0-10.0
nip,SLG | FTO,TiO2-c | TiO2-mp,Undoped,Spray-pyrolys | Spin-coating,1,none,Undoped,Spin-coating >> CBD,1.0,Chlorobenzene,Undoped,0,Spiro-MeOTAD,Li-TFSI; TBP,Spin-coating,Au,100.0,Evaporation,1.04,19.6,0.746,15.2,0,100.0-10.0
nip,SLG | ITO,TiO2-c,Undoped,Spin-coating,1,none,Cl,Spin-coating >> CBD,1.0,Undoped,Undoped,0,P3HT,Undoped,Spin-coating,Ag,100.0,Evaporation,0.82,19.97,0.589,9.64,0,110.0-60.0
pin,SLG | ITO,PCBM-60 | BCP,Undoped,Spin-coating | Spin-coating,1,none,Undoped,Spin-coating,0.9,Chlorobenzene,Undoped,0,NiO-np,Undoped,Spin-coating,Ag,90.0,Evaporation,1.01,19.11,0.722,14.0,0,100.0-10.0
pin,SLG | ITO,PCBM-60 | BCP,Undoped,Spin-coating | Spin-coating,1,none,ITIC; PCBM-60,Spin-coating,0.9,Chlorobenzene,ITIC; PCBM-60,0,NiO-np,Undoped,Spin-coating,Ag,90.0,Evaporation,1.05,20.67,0.79,16.99,0,100.0-10.0
pin,SLG | ITO,PCBM-60 | BCP,Undoped,Spin-coating | Spin-coating,1,none,PCBM-60,Spin-coating,0.9,Chlorobenzene,PCBM-60,0,NiO-np,Undoped,Spin-coating,Ag,90.0,Evaporation,1.02,19.81,0.7609999999999999,15.51,0,100.0-10.0
pin,SLG | ITO,PCBM-60 | BCP,Undoped,Spin-coating | Spin-coating,1,none,ITIC,Spin-coating,0.9,Chlorobenzene,ITIC,0,NiO-np,Undoped,Spin-coating,Ag,90.0,Evaporation,1.03,20.59,0.742,15.91,0,100.0-10.0
pin,SLG | ITO,PCBM-60 | LiF,Undoped,Spin-coating | Evaporation,1,none,Undoped,Spin-coating,1.0,Undoped,Undoped,0,PEDOT:PSS,Undoped,Spin-coating,Al,100.0,Evaporation,0.084,5.82,0.27,0.14,0,100.0-10.0
nip,SLG | FTO,TiO2-c,Undoped,Spin-coating,1,none,Undoped,Spin-coating,1.0,Chlorobenzene,Undoped,0,Spiro-MeOTAD,Li-TFSI; TBP,Spin-coating,Ag,120.0,Magnetron sputtering,0.951,19.89,0.341,6.45,0,100.0-10.0
nip,SLG | FTO,TiO2-c,Undoped,Spin-coating,1,none,Undoped,Spin-coating,1.0,Chlorobenzene,Undoped,0,Spiro-MeOTAD,Li-TFSI; TBP,Spin-coating,Ag,120.0,Evaporation,0.985,20.91,0.597,12.29,0,100.0-10.0
nip,SLG | FTO,TiO2-c,Undoped,Spin-coating,1,none,Undoped,Spin-coating,1.0,Chlorobenzene,Undoped,0,Spiro-MeOTAD,Li-TFSI; TBP,Spin-coating,Ag,150.0,Evaporation,0.997,21.67,0.6609999999999999,14.28,0,100.0-10.0
pin,SLG | FTO,PCBM-60 | BCP,Undoped,Spin-coating | Spin-coating,1,none,Undoped,Spin-coating >> CBD,0.0,Toluene,Undoped,0,NiO-c,Undoped,Spray-pyrolys,Ag,100.0,Evaporation,0.96,17.9,0.63,10.9,0,100.0-10.0
nip,SLG | FTO,TiO2-c | TiO2-mp,Undoped,Spin-coating | Spin-coating,1,none,Undoped,Spin-coating,1.0,Toluene,Undoped,0,Spiro-MeOTAD,Li-TFSI; TBP,Spin-coating,Au,80.0,Evaporation,0.91,20.03,0.51,9.29,0,100.0-10.0
nip,SLG | FTO,TiO2-c | TiO2-mp,Undoped,Spray-pyrolys | Spin-coating,1,none,Undoped,Spin-coating,0.8,Chlorobenzene,Undoped,0,Spiro-MeOTAD,FK209; Li-TFSI; TBP,Spin-coating,Au,65.0,Evaporation,1.06,22.37,0.722,17.13,0,105.0-40.0
nip,SLG | FTO,TiO2-c | TiO2-mp,Undoped,Spray-pyrolys | Spin-coating,1,none,Zn,Spin-coating,0.8,Chlorobenzene,Undoped,0,Spiro-MeOTAD,FK209; Li-TFSI; TBP,Spin-coating,Au,65.0,Evaporation,1.08,22.2,0.737,17.67,0,105.0-40.0
nip,SLG | FTO,TiO2-c | TiO2-mp,Undoped,Spray-pyrolys | Spin-coating,1,none,Mn,Spin-coating,0.8,Chlorobenzene,Undoped,0,Spiro-MeOTAD,FK209; Li-TFSI; TBP,Spin-coating,Au,65.0,Evaporation,1.06,22.26,0.7290000000000001,17.21,0,105.0-40.0
nip,SLG | FTO,TiO2-c | TiO2-mp,Undoped,Spray-pyrolys | Spin-coating,1,none,Ni,Spin-coating,0.8,Chlorobenzene,Undoped,0,Spiro-MeOTAD,FK209; Li-TFSI; TBP,Spin-coating,Au,65.0,Evaporation,1.06,21.67,0.733,16.83,0,85.0-40.0
pin,SLG | ITO,PCBM-60,Undoped,Spin-coating,1,none,Cl,Spin-coating >> CBD,1.0,Undoped,Undoped,0,PEDOT:PSS,Undoped,Spin-coating,Al,100.0,Evaporation,0.957,17.4,0.75,12.5,0,110.0-45.0
nip,SLG | FTO,TiO2-c | TiO2-mp,Undoped,Spray-pyrolys | Spin-coating,1,MAI,Undoped,Spin-coating,1.0,Undoped,Undoped,0,Spiro-MeOTAD,Li-TFSI; TBP,Spin-coating,Au,80.0,Evaporation,0.79,11.81,0.71,6.59,0,100.0-45.0
pin,SLG | ITO,PCBM-60,Undoped,Spin-coating,1,none,Undoped,Spin-coating >> Spin-coating,0.0,Toluene,Undoped,0,PEDOT:PSS,Undoped,Spin-coating,Al,100.0,Evaporation,0.83,15.33,0.583,7.42,0,100.0-10.0
pin,SLG | ITO,PCBM-60,Undoped,Spin-coating,1,none,Undoped,Spin-coating >> Spin-coating,0.0,Toluene,Undoped,0,PEDOT:PSS,Undoped,Spin-coating,Ag,100.0,Evaporation,0.84,17.89,0.6970000000000001,10.47,0,100.0-10.0
pin,SLG | ITO,PCBM-60,Undoped,Spin-coating,1,none,Undoped,Spin-coating >> Spin-coating,0.0,Toluene,Undoped,0,PEDOT:PSS,Undoped,Spin-coating,AgAl,100.0,Evaporation,0.84,18.73,0.7090000000000001,11.16,0,100.0-10.0
nip,SLG | FTO,TiO2-c | TiO2-mp,Undoped,Spray-pyrolys | Spin-coating,1,none,Undoped,Drop-infiltration >> CBD,1.0,Undoped,Undoped,0,Spiro-MeOTAD,Li-TFSI; TBP,Spin-coating,Au,80.0,Evaporation,0.78,16.66,0.64,8.37,0,100.0-10.0
nip,SLG | FTO,TiO2-c,Undoped,Spray-pyrolys,1,none,Undoped,Drop-infiltration >> CBD,1.0,Chlorobenzene,Undoped,0,Spiro-MeOTAD,Li-TFSI; TBP,Spin-coating,Au,80.0,Evaporation,0.98,20.9,0.52,10.66,0,100.0-10.0
nip,SLG | FTO,TiO2-c,Undoped,Spin-coating,1,none,Undoped,Spin-coating,0.8,Chlorobenzene,Undoped,0,Spiro-MeOTAD,Li-TFSI; TBP,Spin-coating,Au,40.0,Evaporation,0.99,19.82,0.7,13.61,0,100.0-10.0
nip,SLG | FTO,TiO2-c,Undoped,Spin-coating,1,none,BAI,Spin-coating,0.8,Chlorobenzene,Undoped,0,Spiro-MeOTAD,Li-TFSI; TBP,Spin-coating,Au,40.0,Evaporation,1.08,18.63,0.62,11.49,0,100.0-10.0
nip,SLG | FTO,TiO2-c,Undoped,Spin-coating,1,none,PEAI,Spin-coating,0.8,Chlorobenzene,Undoped,0,Spiro-MeOTAD,Li-TFSI; TBP,Spin-coating,Au,40.0,Evaporation,1.08,18.63,0.73,14.94,0,100.0-10.0
nip,SLG | FTO,TiO2-c | TiO2-mp,Undoped,Spin-coating | Spin-coating,1,none,Undoped,Spin-coating >> CBD,1.0,Undoped,Undoped,0,Spiro-MeOTAD,Li-TFSI; TBP,Spin-coating,Au,60.0,Evaporation,0.98,18.08,0.7,12.36,1,100.0-15.0
nip,SLG | FTO,TiO2-c | TiO2-mp,Undoped,Spin-coating | Spin-coating,1,none,Undoped,Spin-coating,1.0,Undoped,Undoped,0,Spiro-MeOTAD,Li-TFSI; TBP,Spin-coating,Au,60.0,Evaporation,1.022,20.02,0.71,14.46,1,100.0-15.0
nip,SLG | FTO,TiO2-c,Undoped,Spin-coating,1,MAI,Cl,Spin-coating >> CBD,0.9,Undoped,Undoped,0,Spiro-MeOTAD,Li-TFSI; TBP,Spin-coating,Au,60.0,Evaporation,0.8,15.3,0.55,6.7,0,100.0-30.0
nip,SLG | FTO,TiO2-c,Undoped,Spin-coating,1,MAI,Cl,Spin-coating >> CBD,0.9,Undoped,Undoped,0,Spiro-MeOTAD,Li-TFSI; TBP,Spin-coating,Au,60.0,Evaporation,0.87,17.5,0.61,9.3,0,90.0-120.0
nip,SLG | FTO,TiO2-c | TiO2-nw,Undoped,Spin-coating | Hydrothermal,1,none,Undoped,Spin-coating >> CBD,1.0,Undoped,Undoped,0,Spiro-MeOTAD,Li-TFSI; TBP,Spin-coating,Au,60.0,Evaporation,0.96,17.8,0.597,10.2,1,70.0-30.0
nip,SLG | FTO,TiO2-c | TiO2-nw,Undoped,Spin-coating | Hydrothermal,1,none,Undoped,Spin-coating,1.0,Undoped,Undoped,0,Spiro-MeOTAD,Li-TFSI; TBP,Spin-coating,Au,60.0,Evaporation,0.86,16.0,0.51,7.0,1,70.0-30.0
nip,SLG | FTO,TiO2-c | TiO2-nw,Undoped,Spin-coating | Hydrothermal,1,none,Undoped,Co-evaporation,1.0,Undoped,Undoped,0,Spiro-MeOTAD,Li-TFSI; TBP,Spin-coating,Au,60.0,Evaporation,0.92,15.6,0.477,6.9,1,70.0-30.0
nip,SLG | FTO,TiO2-c,Undoped,Spin-coating,1,none,Undoped,Co-evaporation,1.0,Undoped,Undoped,0,Spiro-MeOTAD,Li-TFSI; TBP,Spin-coating,Ag,100.0,Evaporation,0.87,17.85,0.495,7.72,0,100.0-15.0
nip,SLG | FTO,TiO2-c,Undoped,Spin-coating,1,none,NH4Cl,Co-evaporation,1.0,Undoped,Undoped,0,Spiro-MeOTAD,Li-TFSI; TBP,Spin-coating,Ag,100.0,Evaporation,0.91,20.12,0.5379999999999999,9.85,0,100.0-15.0
nip,SLG | FTO,TiO2-c,Undoped,Spray-pyrolys,1,none,Undoped,Co-evaporation,1.0,Ar,Undoped,0,Spiro-MeOTAD,Li-TFSI; TBP,Spin-coating,Au,65.0,Evaporation,1.077,20.87,0.597,13.41,0,100.0-10.0
pin,SLG | ITO,PCBM-60,Undoped,Spin-coating,1,none,Undoped,Spin-coating,1.0,Chlorobenzene,Undoped,0,CuOx,Undoped,Spin-coating,Ag,100.0,Evaporation,0.949,20.28,0.755,14.5,0,100.0-10.0
pin,SLG | ITO,PCBM-60,Undoped,Spin-coating,1,none,Undoped,Spin-coating,1.0,Chlorobenzene,Undoped,0,NiO-c,Undoped,Spin-coating,Ag,100.0,Evaporation,1.004,17.0,0.6,10.2,0,100.0-10.0
pin,SLG | ITO,PCBM-60 | C60 | BCP,Undoped,Spin-coating | Evaporation | Evaporation,1,none,N2H5Cl,Spin-coating,1.0,Undoped,Undoped,0,PEDOT:PSS,Undoped,Spin-coating,Ag,100.0,Evaporation,0.88,16.41,0.65,9.45,0,90.0-10.0
nip,SLG | FTO,TiO2-c | TiO2-mp, Li-TFSI,Spray-pyrolys | Spin-coating,1,none,Undoped,Spin-coating,0.9,Diethyl ether,Undoped,0,Spiro-MeOTAD,Li-TFSI; TBP,Spin-coating,Au,60.0,Evaporation,1.05,22.4,0.78,18.7,0,100.0-3.0
nip,SLG | FTO,TiO2-c | TiO2-mp,Undoped,Spin-coating | Spin-coating,1,none,Undoped,Spin-coating,1.0,Undoped,Undoped,0,Spiro-MeOTAD,Li-TFSI; TBP,Spin-coating,Au,80.0,Evaporation,0.85,13.3,0.4,4.65,0,90.0-90.0
nip,SLG | FTO,ZnO-c,Undoped,Sputtering,1,none,Undoped,Spin-coating,1.0,Undoped,Undoped,0,Spiro-MeOTAD,Li-TFSI; TBP,Spin-coating,Au,80.0,Evaporation,0.654,5.55,0.42,1.56,0,100.0-30.0
nip,SLG | FTO,ZnO-c,Undoped,Sputtering,1,none,Undoped,Spin-coating >> Spin-coating,1.0,Undoped,Undoped,0,Spiro-MeOTAD,Li-TFSI; TBP,Spin-coating,Au,80.0,Evaporation,1.203,22.71,0.561,15.32,0,100.0-30.0
nip,SLG | ITO,PCBM-60,Undoped,Spin-coating,1,none,Undoped,Spin-coating,1.0,Undoped,Undoped,0,Spiro-MeOTAD,Li-TFSI; TBP,Spin-coating,Ag,100.0,Evaporation,0.825,24.1,0.4529999999999999,9.1,0,100.0-10.0
nip,SLG | FTO,TiO2-c | TiO2-mp,Undoped,Spin-coating | Spin-coating,1,none,Undoped,Spin-coating,1.0,Undoped,Undoped,0,Spiro-MeOTAD,Li-TFSI; TBP,Spin-coating,Au,60.0,Evaporation,0.95,17.08,0.66,10.76,1,100.0-10.0
nip,SLG | FTO,TiO2-c | TiO2-mp,Undoped,Spin-coating | Spin-coating,1,none,Undoped,Spin-coating,0.8,Chlorobenzene,Undoped,0,Spiro-MeOTAD,Li-TFSI; TBP,Spin-coating,Au,90.0,Evaporation,0.7,6.6,0.27,1.24,0,135.0-30.0
nip,SLG | FTO,TiO2-c | TiO2-mp,Undoped,Spin-coating | Spin-coating,1,none,Cl,Spin-coating,0.8,Chlorobenzene,Undoped,0,Spiro-MeOTAD,Li-TFSI; TBP,Spin-coating,Au,90.0,Evaporation,0.67,0.4,0.11,0.03,0,135.0-30.0
nip,SLG | FTO,TiO2-c | TiO2-mp,Undoped,Spin-coating | Spin-coating,1,MAI,Cl,Spin-coating,0.8,Chlorobenzene,Undoped,0,Spiro-MeOTAD,Li-TFSI; TBP,Spin-coating,Au,90.0,Evaporation,1.0,20.1,0.65,13.07,0,135.0-30.0
nip,SLG | FTO,TiO2-c | TiO2-mp,Undoped,Spin-coating | Spin-coating,1,MAI,Cl,Co-evaporation,0.8,Chlorobenzene,Undoped,0,Spiro-MeOTAD,Li-TFSI; TBP,Spin-coating,Au,90.0,Evaporation,0.5,8.9,0.24,0.11,0,135.0-30.0
nip,SLG | FTO,TiO2-c | TiO2-mp,Undoped,Spin-coating | Spin-coating,1,none,Undoped,Spin-coating,0.0,Chlorobenzene,Undoped,0,Spiro-MeOTAD,Li-TFSI; TBP,Spin-coating,Au,80.0,Evaporation,0.99,20.37,0.7,14.12,0,90.0-30.0
nip,SLG | FTO,TiO2-c | TiO2-mp,Undoped,Spin-coating | Spin-coating,1,none,Undoped,Spin-coating >> Spin-coating,0.0,Chlorobenzene,Undoped,0,Spiro-MeOTAD,Li-TFSI; TBP,Spin-coating,Au,80.0,Evaporation,0.98,19.86,0.7,13.62,0,90.0-30.0
nip,SLG | FTO,TiO2-c | TiO2-mp,Undoped,Spin-coating | Spin-coating,1,none,Undoped,Spin-coating,0.9,Undoped,Undoped,0,Spiro-MeOTAD,Li-TFSI; TBP,Spin-coating,Au,100.0,Evaporation,0.97,20.27,0.61,12.01,0,125.0-5.0
nip,SLG | ITO,SnO2-np,Undoped,Spin-coating,1,none,beta-cyclodextrin,Spin-coating,0.8,Chlorobenzene,Undoped,0,Spiro-MeOTAD,Li-TFSI; TBP,Spin-coating,Au,80.0,Evaporation,1.11,23.9,0.758,20.09,0,130.0-15.0
nip,SLG | ITO,SnO2-np,Undoped,Spin-coating,1,none,Undoped,Spin-coating,0.8,Chlorobenzene,Undoped,0,Spiro-MeOTAD,Li-TFSI; TBP,Spin-coating,Au,80.0,Evaporation,1.05,22.4,0.725,17.17,0,130.0-15.0
nip,SLG | FTO,TiO2-c | TiO2-mp,Undoped,Spray-pyrolys | Spin-coating,1,none,Undoped,Spin-coating,0.0,Toluene,Undoped,0,Spiro-MeOTAD,Li-TFSI; TBP,Spin-coating,Ag,70.0,Evaporation,1.01,18.4,0.74,13.7,0,100.0-10.0
nip,SLG | FTO,TiO2-c | TiO2-mp,NbCl5,Spray-pyrolys | Spin-coating,1,none,Undoped,Spin-coating >> Spin-coating,0.0,Toluene,Undoped,0,Spiro-MeOTAD,Li-TFSI; TBP,Spin-coating,Ag,70.0,Evaporation,1.0,21.3,0.69,14.8,0,100.0-10.0
nip,SLG | FTO,TiO2-c | TiO2-mp,TaCl5,Spray-pyrolys | Spin-coating,1,none,Undoped,Spin-coating >> Spin-coating,0.0,Toluene,Undoped,0,Spiro-MeOTAD,Li-TFSI; TBP,Spin-coating,Ag,70.0,Evaporation,0.99,20.7,0.69,14.1,0,100.0-10.0
nip,SLG | FTO,TiO2-c | TiO2-mp,TaCl5,Spray-pyrolys | Spin-coating,1,none,Undoped,Spin-coating,0.0,Toluene,Undoped,0,Spiro-MeOTAD,Li-TFSI; TBP,Spin-coating,Ag,70.0,Evaporation,0.99,18.5,0.68,12.4,0,100.0-10.0
nip,SLG | FTO,TiO2-c | TiO2-mp,Undoped,Spin-coating | Spin-coating,1,none,Undoped,Spin-coating,1.0,Undoped,Undoped,0,P3HT,Undoped,Spin-coating,Ag,150.0,Evaporation,0.88,14.12,0.623,7.74,1,100.0-15.0
pin,SLG | FTO,PCBM-60 | BCP,Undoped,Spin-coating | Spin-coating,1,none,Undoped,Co-evaporation,1.0,Undoped,Undoped,0,PEDOT:PSS,Undoped,Spin-coating,Ag,120.0,Evaporation,0.89,12.38,0.6609999999999999,7.28,1,100.0-40.0
nip,SLG | FTO,TiO2-c | TiO2-mp,Undoped,Spin-coating | Spin-coating,1,none,Undoped,Co-evaporation,1.0,Undoped,Undoped,0,P3HT,Undoped,Spin-coating,Au,100.0,Evaporation,0.89,17.11,0.66,10.0,1,100.0-5.0
nip,SLG | FTO,TiO2-c | TiO2-mp,Undoped,Spin-coating | Spin-coating,1,none,Undoped,Spin-coating,1.0,Undoped,Undoped,0,Spiro-MeOTAD,Li-TFSI; TBP,Spin-coating,Au,80.0,Evaporation,1.05,16.68,0.725,12.75,1,100.0-10.0
nip,SLG | FTO,TiO2-c,Undoped,Spin-coating,1,none,Undoped,Doctor blading,1.0,Chlorobenzene,Undoped,0,Spiro-MeOTAD,Li-TFSI; TBP,Spin-coating,Au,50.0,Evaporation,1.02,20.5,0.73,6.37,0,100.0-15.0
nip,SLG | FTO,TiO2-c,Undoped,Spin-coating,1,none,Undoped,Spin-coating,1.0,Chlorobenzene,Undoped,0,Spiro-MeOTAD,Li-TFSI; TBP,Spin-coating,Au,50.0,Evaporation,1.02,15.9,0.92,6.37,0,100.0-15.0
nip,SLG | FTO,TiO2-c,Undoped,Spin-coating,1,none,Undoped,Spin-coating >> Spin-coating,1.0,Chlorobenzene,Undoped,0,Spiro-MeOTAD,Li-TFSI; TBP,Spin-coating,Au,50.0,Evaporation,0.96,16.1,0.86,6.37,0,100.0-15.0
pin,SLG | ITO,PCBM-60 | C60 | BCP,Undoped,Spin-coating | Evaporation | Evaporation,1,none,Undoped,Spin-coating >> Spin-coating,1.0,Undoped,Undoped,1,PEDOT:PSS,Undoped,Spin-coating,Al,100.0,Evaporation,0.88,20.0,0.7,12.8,0,100.0-60.0
pin,SLG | ITO,C60 | BCP,Undoped,Evaporation | Evaporation,1,none,Undoped,Spin-coating,0.7,Chlorobenzene,Undoped,0,PTAA,Undoped,Spin-coating,Ag,120.0,Evaporation,1.0,21.35,0.728,15.55,0,120-10.0
pin,SLG | ITO,PCBM-60,Undoped,Spin-coating,1,none,Undoped,Spin-coating,1.0,Toluene,Undoped,0,PEDOT:PSS,Undoped,Spin-coating,Al,100.0,Evaporation,0.92,22.38,0.73,14.71,0,70-60.0
nip,SLG | FTO,TiO2-c | TiO2-mp,Undoped,Spin-coating | Spin-coating,1,MAI,Cl,Spin-coating,1.0,Chlorobenzene,Undoped,0,Spiro-MeOTAD,Li-TFSI; TBP,Spin-coating,Au,100.0,Evaporation,0.92,20.9,0.747,14.3,0,95-80.0
nip,SLG | FTO,TiO2-c | TiO2-mp,Undoped,Spin-coating | Spin-coating,1,MAI,Cl,Spin-coating >> CBD,1.0,Chlorobenzene,Undoped,0,Spiro-MeOTAD,Li-TFSI; TBP,Spin-coating,Au,100.0,Evaporation,,,,12.5,0,95-80.0
nip,SLG | FTO,TiO2-c | TiO2-mp, TiCl4,Spin-coating | Spin-coating >> CBD,1,none,Undoped,Spin-coating >> CBD,0.9,Diethyl ether,Undoped,0,Spiro-MeOTAD,Li-TFSI; TBP,Spin-coating,Au,80.0,Evaporation,1.016,22.92,0.67,15.6,0,60; 100-2.0; 10.0
nip,SLG | FTO,TiO2-c | TiO2-mp,Undoped,Spray-pyrolys | Spin-coating,1,none,Cl,Spin-coating >> CBD,1.0,Undoped,Undoped,0,Spiro-MeOTAD,Li-TFSI; TBP,Spin-coating,Au,80.0,Evaporation,0.94,19.1,0.64,11.4,0,105-90.0
pin,SLG | FTO,PCBM-60,Undoped,Spin-coating,1,MAI,Undoped,Slot-die coating,1.0,Undoped,Undoped,0,PEDOT:PSS,Undoped,Spin-coating,Al,100.0,Evaporation,0.85,16.23,0.6,8.23,0,100.0-120.0
pin,SLG | FTO,PCBM-60,Undoped,Spin-coating,1,none,Undoped,Slot-die coating,1.0,Undoped,Undoped,0,PEDOT:PSS,Undoped,Spin-coating,Al,100.0,Evaporation,0.76,12.96,0.56,5.5,0,100.0-120.0
pin,SLG | ITO,PCBM-60 | BCP,Undoped,Spin-coating | Evaporation,1,none,Undoped,Slot-die coating,0.94,Undoped,Undoped,0,PEDOT:PSS,Undoped,Spin-coating,Ag,80.0,Evaporation,0.55,11.9,0.427,2.79,0,100.0-10.0
pin,SLG | ITO,PCBM-60 | bis-C60,Undoped,Spin-coating | Spin-coating,1,PbI2,Undoped,Spin-coating >> Gas reaction,0.8,Chlorobenzene,Undoped,0,PEDOT:PSS,Undoped,Spin-coating,Ag,120.0,Evaporation,0.96,19.2,0.768,14.15,0,100.0-10.0
pin,SLG | ITO,PCBM-60 | bis-C60,Undoped,Spin-coating | Spin-coating,1,PbI2,Undoped,Drop-infiltration >> CBD,0.8,Chlorobenzene,Undoped,0,PEDOT:PSS,Undoped,Spin-coating,Ag,120.0,Evaporation,0.95,18.04,0.752,14.02,0,100.0-10.0
pin,SLG | ITO,PCBM-60 | C60 | BCP,Undoped,Spin-coating | Evaporation | Evaporation,1,none,Undoped,Drop-infiltration >> CBD,0.9,Toluene,Undoped,0,PTAA,Undoped,Spin-coating,Cu,80.0,Evaporation,1.07,20.87,0.71,15.84,0,100.0-10.0
pin,SLG | ITO,PCBM-60 | C60 | BCP,Undoped,Spin-coating | Evaporation | Evaporation,1,none,Undoped,Spin-coating >> CBD,0.9,Toluene,Undoped,0,PTAA,Undoped,Spin-coating,Cu,80.0,Evaporation,1.05,21.76,0.74,17.05,0,100.0-10.0
nip,SLG | FTO,TiO2-c,Undoped,Spin-coating,1,none,Cl,Spin-coating,1.0,Undoped,Undoped,0,Spiro-MeOTAD,Li-TFSI; TBP,Spin-coating,Au,80.0,Evaporation,0.88,16.8,0.64,9.4,0,100.0-45.0
nip,SLG | FTO,TiO2-c | Al2O3-mp,Undoped,Spin-coating | Spin-coating,1,none,Cl,Spin-coating,1.0,Undoped,Undoped,0,Spiro-MeOTAD,Li-TFSI; TBP,Spin-coating,Au,100.0,Evaporation,1.0,16.7,0.63,10.6,0,100.0-45.0
nip,SLG | FTO,TiO2-c | TiO2-mp,Undoped,Spray-pyrolys | Spin-coating,1,PbI2,Undoped,Spin-coating,0.0,Chlorobenzene,Undoped,0,Spiro-MeOTAD,Li-TFSI; TBP,Spin-coating,Au,80.0,Evaporation,1.034,21.41,0.71,16.3,0,100.0-90.0
pin,SLG | ITO,PCBM-60,Undoped,Spin-coating,1,none,Diiodooctane,Spin-coating,1.0,Undoped,Undoped,0,PEDOT:PSS,Undoped,Spin-coating,Al,100.0,Evaporation,0.02,0.14,0.241,0.0007,0,100.0-10.0
pin,SLG | ITO,PCBM-60,Undoped,Spin-coating,1,none,Diiodooctane,Spin-coating,1.0,Chlorobenzene,Undoped,0,PEDOT:PSS,Undoped,Spin-coating,Al,100.0,Evaporation,0.68,11.68,0.706,5.61,0,100.0-10.0
pin,SLG | ITO,PCBM-60,Undoped,Spin-coating,1,none,Undoped,Spin-coating >> CBD,1.0,Undoped,Undoped,0,PEDOT:PSS,Undoped,Spin-coating,Al,100.0,Evaporation,0.07,1.2,0.285,0.02,0,100.0-10.0
pin,SLG | ITO,PCBM-60,Undoped,Spin-coating,1,none,Diiodooctane,Spin-coating >> CBD,1.0,Undoped,Undoped,0,PEDOT:PSS,Undoped,Spin-coating,Al,100.0,Evaporation,0.05,1.04,0.26,0.01,0,100.0-10.0
pin,SLG | ITO,PCBM-60,Undoped,Spin-coating,1,none,Undoped,Spin-coating >> CBD,1.0,Chlorobenzene,Undoped,0,PEDOT:PSS,Undoped,Spin-coating,Al,100.0,Evaporation,0.78,16.11,0.8059999999999999,10.13,0,100.0-10.0
pin,SLG | ITO,PCBM-60,Undoped,Spin-coating,1,none,Diiodooctane,Spin-coating >> CBD,1.0,Chlorobenzene,Undoped,0,PEDOT:PSS,Undoped,Spin-coating,Al,100.0,Evaporation,0.76,15.67,0.754,8.98,0,100.0-10.0
pin,SLG | ITO,C60,Undoped,Evaporation,1,none,Undoped,Drop-infiltration >> CBD,0.9,Toluene,Undoped,0,PEDOT:PSS,Undoped,Spin-coating,Ag,90.0,Evaporation,0.9,11.0,0.53,4.27,0,100.0-5.0
nip,SLG | FTO,TiO2-c | TiO2-mp,Undoped,Spin-coating | Spin-coating,1,none,Cl,Spin-coating,1.0,Undoped,Undoped,0,Spiro-MeOTAD,Li-TFSI; TBP,Spin-coating,Au,80.0,Evaporation,0.873,20.3,0.71,12.6,0,120-30.0
nip,SLG | FTO,TiO2-c,Undoped,Spin-coating,1,none,Cl,Spin-coating,1.0,Undoped,Undoped,0,Spiro-MeOTAD,Li-TFSI; TBP,Spin-coating,Au,80.0,Evaporation,0.941,21.3,0.628,12.6,0,120-30.0
pin,SLG | ITO,C60 | BCP,Undoped,Evaporation | Evaporation,1,none,Undoped,Spin-coating,0.8,Chlorobenzene,Undoped,0,NiO-np,Undoped,Spin-coating,Ag,100.0,Evaporation,1.03,21.2,0.72,15.8,0,35; 85-20.0; 10.0
nip,SLG | FTO,TiO2-c,Undoped,Spray-pyrolys,1,none,Cl,Spin-coating,1.0,Undoped,Undoped,0,Spiro-MeOTAD,Li-TFSI; TBP,Spin-coating,Au,80.0,Evaporation,1.05,23.5,0.7,17.3,0,120-45.0
pin,SLG | ITO,PCBM-60,Undoped,Spin-coating,1,none,Undoped,Spin-coating,1.0,Chlorobenzene,Undoped,1,Graphene oxide,Undoped,Spin-coating,Ag,100.0,Evaporation,0.927,18.11,0.731,12.3,0,100.0-10.0
pin,SLG | ITO,PCBM-60,Undoped,Spin-coating,1,none,Graphene oxide,Spin-coating,1.0,Chlorobenzene,Undoped,1,Graphene oxide,Undoped,Spin-coating,Ag,100.0,Evaporation,0.945,19.59,0.73,13.5,0,100.0-10.0
pin,SLG | ITO,PCBM-60,Undoped,Spin-coating,1,none,Undoped,Spin-coating,1.0,Chlorobenzene,Undoped,1,PEDOT:PSS,Undoped,Spin-coating,Ag,100.0,Evaporation,0.835,19.55,0.77,12.6,0,100.0-10.0
pin,SLG | ITO,PCBM-60,Undoped,Spin-coating,1,none,Graphene oxide,Spin-coating,1.0,Chlorobenzene,Undoped,1,PEDOT:PSS,Undoped,Spin-coating,Ag,100.0,Evaporation,0.8859999999999999,20.01,0.79,14.0,0,100.0-10.0
nip,SLG | FTO,TiO2-c | TiO2-mp,Undoped,Spray-pyrolys | Spin-coating,1,none,Undoped,Spin-coating,0.91324200913242,Chlorobenzene,Undoped,0,Spiro-MeOTAD,Li-TFSI; TBP,Spin-coating,Au,60.0,Evaporation,0.89,13.4,0.57,6.9,0,65; 100-1.0; 2.0
nip,SLG | FTO,TiO2-c | TiO2-mp,Undoped,Spray-pyrolys | Spin-coating,1,none,HATNA,Spin-coating,0.91324200913242,Diethyl ether,Undoped,0,Spiro-MeOTAD,Li-TFSI; TBP,Spin-coating,Au,60.0,Evaporation,0.94,16.8,0.53,8.42,0,65; 100-1.0; 2.0
nip,SLG | FTO,TiO2-c | TiO2-mp,Undoped,Spray-pyrolys | Spin-coating,1,none,DCL97,Spin-coating,0.91324200913242,Chlorobenzene,Undoped,0,Spiro-MeOTAD,Li-TFSI; TBP,Spin-coating,Au,60.0,Evaporation,0.88,11.9,0.561,5.8,0,65; 100-1.0; 2.0
nip,SLG | FTO,TiO2-c | TiO2-mp,Undoped,Spin-coating | Spin-coating,1,none,Cl,Spin-coating,1.0,Undoped,Undoped,0,Spiro-MeOTAD,Li-TFSI; TBP,Spin-coating,Au,80.0,Evaporation,0.823,19.0,0.3389999999999999,5.31,0,140-15.0
nip,SLG | FTO,TiO2-c | TiO2-mp,Undoped,Spin-coating | Spin-coating,1,none,Cl; Guanidinium,Spin-coating,1.0,Undoped,Undoped,0,Spiro-MeOTAD,Li-TFSI; TBP,Spin-coating,Au,80.0,Evaporation,0.972,20.9,0.616,12.51,0,150-20.0
pin,SLG | FTO,PCBM-60 | BCP,Undoped,Spin-coating | Evaporation,1,none,Undoped,Spin-coating,0.7,Toluene,Undoped,0,NiO-c,Undoped,Spin-coating,Ag,100.0,Evaporation,1.03,19.38,0.696,14.02,0,100.0-10.0
pin,SLG | FTO,PCBM-60 | BCP,Undoped,Spin-coating | Evaporation,1,none,Undoped,Spin-coating >> Spin-coating,0.7,Toluene,Undoped,0,NiO-c,Undoped,Spin-coating,Ag,100.0,Evaporation,1.008,20.6,0.757,15.06,0,100.0-10.0
nip,SLG | FTO,ZnO-c,Undoped,Spray-pyrolys,1,none,Undoped,Spin-coating,0.91324200913242,Diethyl ether,Undoped,0,Spiro-MeOTAD,Li-TFSI; TBP,Spin-coating,Au,60.0,Evaporation,1.011,14.3,0.613,8.9,0,100.0-3.0
nip,SLG | ITO,ZnO-c,Undoped,Spray-pyrolys,1,none,Undoped,Spin-coating,0.91324200913242,Diethyl ether,Undoped,0,Spiro-MeOTAD,Li-TFSI; TBP,Spin-coating,Au,60.0,Evaporation,1.012,12.84,0.597,7.76,0,100.0-3.0
nip,SLG | FTO,ZnO-c,Undoped,Spray-pyrolys,1,none,Undoped,Spin-coating >> Spin-coating,0.91324200913242,Diethyl ether,Undoped,0,Spiro-MeOTAD,Li-TFSI; TBP,Spin-coating,Au,60.0,Evaporation,0.8320000000000001,16.9,0.52,7.8,0,100.0-3.0
nip,SLG | ITO,C60,Undoped,Evaporation,1,none,Undoped,Spin-coating >> Spin-coating,0.9,Diethyl ether,Undoped,0,Spiro-MeOTAD,Li-TFSI; TBP,Spin-coating,Ag,100.0,Evaporation,1.0,18.25,0.664,12.08,0,100.0-5.0
nip,SLG | FTO,TiO2-c,Undoped,Spin-coating,1,none,Undoped,Spin-coating >> Spin-coating,1.0,Undoped,Undoped,0,Spiro-MeOTAD,Li-TFSI; TBP,Spin-coating,Ag,100.0,Evaporation,0.96,9.45,0.534,4.86,1,100.0-120.0
nip,SLG | FTO,TiO2-c,Undoped,Spin-coating,1,none,Undoped,Spin-coating >> CBD,1.0,Undoped,Undoped,0,Spiro-MeOTAD,Li-TFSI; TBP,Spin-coating,Ag,100.0,Evaporation,0.9,19.5,0.478,8.4,1,100.0-120.0
nip,SLG | FTO,TiO2-c,Undoped,Spin-coating,1,none,Undoped,Spin-coating,1.0,Undoped,Undoped,0,Spiro-MeOTAD,Li-TFSI; TBP,Spin-coating,Ag,100.0,Evaporation,0.898,16.07,0.521,7.24,1,100.0-120.0
nip,SLG | FTO,TiO2-c,Undoped,Spin-coating,1,none,Undoped,Spin-coating,1.0,Undoped,Undoped,0,Spiro-MeOTAD,Undoped,Spin-coating,Ag,90.0,Evaporation,0.97,16.1,0.433,6.8,1,100.0-10.0
nip,SLG | FTO,TiO2-c,Undoped,Spin-coating,1,none,Undoped,Spin-coating,1.0,Undoped,Undoped,0,Spiro-MeOTAD,Li-TFSI; TBP,Spin-coating,Ag,120.0,Evaporation,1.02,21.98,0.665,14.93,0,100.0-20.0
nip,SLG | FTO,TiO2-c,Undoped,Spin-coating,1,none,Butylated hydroxytoluene,Spin-coating,1.0,Undoped,Undoped,0,Spiro-MeOTAD,Li-TFSI; TBP,Spin-coating,Ag,120.0,Evaporation,1.0,20.57,0.607,12.52,0,100.0-20.0
nip,SLG | FTO,TiO2-c | TiO2-mp, Li-TFSI,Spin-coating | Spin-coating,1,none,Cl,Spin-coating,1.0,Undoped,Undoped,0,Spiro-MeOTAD,Li-TFSI; TBP,Spin-coating,Au,100.0,Evaporation,1.0,20.68,0.731,15.16,0,105-90.0
nip,SLG | FTO,TiO2-c | TiO2-mp, Au-np; Li-TFSI,Spin-coating | Spin-coating,1,none,Cl,Spin-coating,1.0,Undoped,Undoped,0,Spiro-MeOTAD,Li-TFSI; TBP,Spin-coating,Au,100.0,Evaporation,1.0,21.61,0.735,15.86,0,105-90.0
nip,SLG | FTO,TiO2-c | TiO2-mp, Au@Ag-np; Li-TFSI,Spin-coating | Spin-coating,1,none,Cl,Spin-coating,1.0,Undoped,Undoped,0,Spiro-MeOTAD,Li-TFSI; TBP,Spin-coating,Au,100.0,Evaporation,1.02,22.46,0.7390000000000001,16.89,0,105-90.0
pin,SLG | ITO,PCBM-60,TBAB,Spin-coating,1,none,Undoped,Spin-coating,0.9433962264150944,Diethyl ether,Undoped,0,PEDOT:PSS,Undoped,Spin-coating,Ag,100.0,Evaporation,1.0,16.65,0.67,11.33,0,100.0-10.0
