Repository: wthappy/BO_Reverse_design

# BO_Reverse_design

Bayesian reverse design based on experimental knowledge constraints.This work takes MAPbI3 perovskite solar cells as an example.

* In the Bayesian optimization process, the initial scatter points have a certain degree of randomness (which cannot be fixed by random seeds), so different optimal parameter values may be obtained.

* For the convenience of laboratory preparation, we designed both NIP and PIN devices separately in this work. You can adjust the corresponding “experimental knowledge constraint” according to your own needs.

* "Prob_params_all.csv" is the output file for the current example.

File: data.csv (part 12 of 18)
Cell_architecture,Substrate_stack_sequence,ETL_stack_sequence,ETL_additives_compounds,ETL_deposition_procedure,Perovskite_composition_perovskite_ABC3_structure,Perovskite_composition_none_stoichiometry_components_in_excess,Perovskite_additives_compounds,Perovskite_deposition_procedure,DMF_DMSO,Perovskite_deposition_quenching_media,Perovskite_deposition_quenching_media_additives_compounds,Perovskite_deposition_solvent_annealing,HTL_stack_sequence,HTL_additives_compounds,HTL_deposition_procedure,Backcontact_stack_sequence,Backcontact_thickness_list,Backcontact_deposition_procedure,JV_default_Voc,JV_default_Jsc,JV_default_FF,JV_default_PCE,Perovskite_deposition_solvents_IPA,Perovskite_deposition_thermal_annealing
pin,SLG | ITO,PCBM-60,TBAPF6,Spin-coating,1,none,Undoped,Spin-coating,0.9433962264150944,Diethyl ether,Undoped,0,PEDOT:PSS,Undoped,Spin-coating,Ag,100.0,Evaporation,1.03,17.47,0.65,11.82,0,100.0-10.0
pin,SLG | ITO,PCBM-60,TBABF4,Spin-coating,1,none,Undoped,Spin-coating,0.9433962264150944,Diethyl ether,Undoped,0,PEDOT:PSS,Undoped,Spin-coating,Ag,100.0,Evaporation,1.0,18.79,0.72,13.41,0,100.0-10.0
nip,SLG | FTO,TiO2-c | TiO2-mp,Undoped,Spin-coating | Spin-coating,1,none,Undoped,Spin-coating,0.9,Chlorobenzene,Undoped,0,Spiro-MeOTAD,Li-TFSI; TBP,Spin-coating,Ag,100.0,Evaporation,1.039,21.2,0.706,15.28,0,100.0-30.0
nip,SLG | FTO,TiO2-c | TiO2-mp,Undoped,Spin-coating | Spin-coating,1,none,Guanidinium-SCN,Spin-coating >> Spin-coating,0.9,Chlorobenzene,Undoped,0,Spiro-MeOTAD,Li-TFSI; TBP,Spin-coating,Ag,100.0,Evaporation,1.033,21.4,0.7,15.5,0,100.0-30.0
pin,SLG | ITO,PCBM-60 | BCP,Undoped,Spin-coating | Evaporation,1,none,Undoped,Spin-coating >> Spin-coating,0.7,Toluene,Undoped,0,NiO-c,Undoped,Spin-coating,Ag,80.0,Evaporation,1.009,17.95,0.684,12.37,0,100.0-10.0
nip,SLG | FTO,ZnO-np,Undoped,Spin-coating,1,PbI2,Undoped,Spin-coating,0.8993963782696177,Diethyl ether,Undoped,0,Spiro-MeOTAD,Li-TFSI; TBP,Spin-coating,Au,100.0,Evaporation,0.94,9.4,0.355,3.12,0,65; 100-1.0; 2.0
nip,SLG | FTO,TiO2-c | TiO2-mp, Terpineol,Spin-coating | Spin-coating,1,none,Undoped,Spin-coating,0.9,Undoped,Undoped,0,Spiro-MeOTAD,Li-TFSI; TBP,Spin-coating,Au,100.0,Evaporation,1.02,22.33,0.68,15.45,0,65; 100-1.0; 5.0
nip,SLG | FTO,TiO2-c | TiO2-mp,Undoped,Spray-pyrolys | Spin-coating,1,none,Undoped,Spin-coating >> CBD,0.0,Toluene,Undoped,0,Spiro-MeOTAD,FK102,Spin-coating,Au,80.0,Evaporation,1.0,20.0,0.84,15.89,0,100.0-40.0
nip,SLG | FTO,TiO2-c,Undoped,Spray-pyrolys,1,none,Undoped,Spin-coating >> Spin-coating,0.9,Undoped,Undoped,0,PTAA,Li-TFSI; TBP,Spin-coating,Au,70.0,Evaporation,1.08,18.9,0.7,14.3,0,100.0-2.0
nip,SLG | FTO,TiO2-c,Undoped,Spray-pyrolys,1,none,HI,Spin-coating >> Spin-coating,0.9,Undoped,Undoped,0,PTAA,Li-TFSI; TBP,Spin-coating,Au,70.0,Evaporation,1.1,20.5,0.78,17.6,0,100.0-2.0
nip,SLG | FTO,TiO2-c,TiCl4,Spin-coating,1,none,Undoped,Spin-coating >> Spin-coating,0.0,Diethyl ether,Undoped,0,Spiro-MeOTAD,Li-TFSI; TBP,Spin-coating,AgAl,80.0,Evaporation,0.99,22.09,0.71,15.53,0,100.0-10.0
nip,SLG | FTO,TiO2-c,TiCl4,Spin-coating,1,none,Undoped,Co-evaporation,0.0,Diethyl ether,Undoped,0,Spiro-MeOTAD,Li-TFSI; TBP,Spin-coating,AgAl,80.0,Evaporation,0.99,22.09,0.71,15.53,0,100.0-10.0
nip,SLG | FTO,TiO2-c,TiCl4,Spin-coating,1,none,Terephthalic acid,Spin-coating >> Spin-coating,0.0,Diethyl ether,Undoped,0,Spiro-MeOTAD,Li-TFSI; TBP,Spin-coating,AgAl,80.0,Evaporation,1.05,23.49,0.7509999999999999,18.51,0,100.0-10.0
nip,SLG | FTO,TiO2-c | TiO2-mp,Undoped,Spin-coating | Spin-coating,1,none,Undoped,Spin-coating,1.0,Undoped,Undoped,0,Spiro-MeOTAD,Undoped,Spin-coating,Ag,100.0,Evaporation,0.98,20.97,0.42,8.63,1,100.0-10.0
nip,SLG | FTO,TiO2-c | TiO2-mp,F | F,Spin-coating | Spin-coating,1,none,Undoped,Spin-coating,1.0,Undoped,Undoped,0,Spiro-MeOTAD,Undoped,Spin-coating,Ag,100.0,Evaporation,1.01,24.4,0.53,13.06,1,100.0-10.0
nip,SLG | FTO,TiO2-c | TiO2-mp,Undoped,Spray-pyrolys | Spin-coating,1,none,Undoped,Spin-coating,0.0,Chlorobenzene,Undoped,0,Spiro-MeOTAD,FK209; Li-TFSI; TBP,Spin-coating,Au,80.0,Evaporation,0.98,21.16,0.7809999999999999,16.19,0,100.0-60.0
nip,SLG | FTO,TiO2-c | TiO2-mp,Undoped,Spray-pyrolys | Spin-coating,1,none,Undoped,Spin-coating >> Spin-coating,0.0,Chlorobenzene,Undoped,0,Spiro-MeOTAD,FK209; Li-TFSI; TBP,Spin-coating,Au,80.0,Evaporation,1.02,21.24,0.715,15.48,0,100.0-60.0
nip,SLG | FTO,TiO2-c | TiO2-mp,Undoped,Spray-pyrolys | Spin-coating,1,MAI,Cl,Spin-coating >> Spin-coating,1.0,Undoped,Undoped,0,Spiro-MeOTAD,Li-TFSI; TBP,Spin-coating,Au,80.0,Evaporation,0.79,22.4,0.56,9.9,0,120.0-45.0
nip,SLG | ITO,TiO2-c,Undoped,Spin-coating,1,MAI,Undoped,Spin-coating,1.0,Undoped,Undoped,0,Spiro-MeOTAD,Li-TFSI; TBP,Spin-coating,Au,80.0,Evaporation,0.98,20.13,0.54,10.9,0,100.0-30.0
nip,SLG | FTO,ZnO-np,Undoped,Spin-coating,1,MAI,Undoped,Spin-coating,1.0,Undoped,Undoped,0,Spiro-MeOTAD,Li-TFSI; TBP,Spin-coating,Ag,100.0,Evaporation,0.86,18.35,0.6,9.4,1,80.0-20.0
nip,SLG | FTO,TiO2-c | TiO2-mp,Undoped,Spray-pyrolys | Spin-coating,1,none,Undoped,Spin-coating,1.0,Undoped,Undoped,0,Spiro-MeOTAD,Li-TFSI; TBP,Spin-coating,Au,100.0,Evaporation,1.07,21.32,0.7,16.01,0,25.0-10.0
pin,SLG | ITO,PCBM-60,Undoped,Spin-coating,1,none,Undoped,Spin-coating,0.8,Chlorobenzene,PCBM-60,0,PEDOT:PSS,Undoped,Spin-coating,Ag,100.0,Evaporation,1.0,23.12,0.7170000000000001,16.58,0,120.0-20.0
pin,SLG | ITO,PCBM-60,Undoped,Spin-coating,1,none,Undoped,Spin-coating,0.8,Chlorobenzene,Undoped,0,PEDOT:PSS,Undoped,Spin-coating,Ag,100.0,Evaporation,1.0,22.19,0.672,14.92,0,120.0-20.0
pin,SLG | ITO,C60 | BCP,Undoped,Evaporation | Evaporation,1,none,Undoped,Spin-coating,0.4,Toluene,Undoped,1,PEDOT:PSS,Undoped,Spin-coating,Ag,100.0,Evaporation,1.06,21.53,0.79,18.03,0,100.0-10.0
nip,SLG | FTO,ZnO-np,KOH,Spin-coating,1,none,Undoped,Spin-coating,0.0,Ethyl acetate,Undoped,0,Spiro-MeOTAD,Li-TFSI; TBP,Spin-coating,Ag,100.0,Evaporation,0.92,21.8,0.55,11.3,0,80.0-0.1
nip,SLG | FTO,ZnO-np,KOH,Spin-coating,1,none,Undoped,Spin-coating >> CBD,0.0,Ethyl acetate,Undoped,0,Spiro-MeOTAD,Li-TFSI; TBP,Spin-coating,Ag,100.0,Evaporation,0.86,10.8,0.5,4.6,0,80.0-0.1
nip,SLG | FTO,TiO2-c | TiO2-mp,Ethanolamine ,Spin-coating | Spin-coating,1,none,Cl,Spin-coating >> CBD,1.0,Undoped,Undoped,0,Spiro-MeOTAD,Undoped,Spin-coating,Au,60.0,Evaporation,0.92,19.53,0.597,10.74,0,100.0-60.0
nip,SLG | FTO,TiO2-c | TiO2-mp,Undoped,Spray-pyrolys | Spin-coating,1,MAI,Undoped,Spin-coating >> Spin-coating,1.0,Undoped,Undoped,0,Spiro-MeOTAD,Li-TFSI; TBP,Spin-coating,Ag,200.0,Evaporation,1.02,21.5,0.67,13.5,1,100.0-20.0
pin,SLG | ITO,PCBM-60,Undoped,Spin-coating,1,MAI,Undoped,Spin-coating >> Spin-coating,0.9,Undoped,Undoped,0,PEDOT:PSS,Undoped,Spin-coating,Ag,100.0,Evaporation,0.96,21.93,0.75,12.1,1,100.0-30.0
pin,SLG | ITO,PCBM-60,Undoped,Spin-coating,1,MAI,Undoped,Spin-coating,0.9,Undoped,Undoped,0,PEDOT:PSS,Undoped,Spin-coating,Ag,100.0,Evaporation,0.91,22.0,0.715,14.38,1,100.0-30.0
pin,SLG | ITO,PCBM-60 | BCP,Undoped,Spin-coating | Evaporation,1,MAI,Undoped,Spin-coating,1.0,Undoped,Undoped,0,PEDOT:PSS,Undoped,Spin-coating,Ag,100.0,Evaporation,0.9,12.5,0.57,6.41,1,100.0-60.0
pin,SLG | ITO,PCBM-60 | BCP,Undoped,Spin-coating | Evaporation,1,MAI,Undoped,Spin-coating,0.7,Undoped,Undoped,0,PEDOT:PSS,Undoped,Spin-coating,Ag,100.0,Evaporation,1.05,16.5,0.68,11.78,1,100.0-60.0
pin,SLG | ITO,PCBM-60 | BCP,Undoped,Spin-coating | Evaporation,1,MAI,Undoped,Spin-coating,0.4,Undoped,Undoped,0,PEDOT:PSS,Undoped,Spin-coating,Ag,100.0,Evaporation,1.0,15.5,0.67,10.38,1,100.0-60.0
pin,SLG | ITO,PCBM-60 | BCP,Undoped,Spin-coating | Evaporation,1,MAI,Undoped,Spin-coating,0.2,Undoped,Undoped,0,PEDOT:PSS,Undoped,Spin-coating,Ag,100.0,Evaporation,0.98,15.0,0.66,9.7,1,100.0-60.0
pin,SLG | ITO,PCBM-60 | BCP,Undoped,Spin-coating | Evaporation,1,MAI,Undoped,Spin-coating,0.0,Undoped,Undoped,0,PEDOT:PSS,Undoped,Spin-coating,Ag,100.0,Evaporation,0.9,12.5,0.58,6.52,1,100.0-60.0
nip,SLG | FTO,TiO2-c | TiO2-mp,Undoped,Spin-coating | Spin-coating,1,none,Cl,Spin-coating,1.0,Undoped,Undoped,0,Spiro-MeOTAD,Li-TFSI; TBP,Spin-coating,Au,100.0,Evaporation,0.77,12.2,0.575,5.4,0,25; 95-5.0; 60.0
nip,SLG | FTO,TiO2-c | TiO2-mp,Undoped,Spin-coating | Spin-coating,1,none,Cl,Spin-coating >> Spin-coating,1.0,Undoped,Undoped,0,Spiro-MeOTAD,Li-TFSI; TBP,Spin-coating,Au,100.0,Evaporation,0.8,13.4,0.677,7.2,0,25; 95-5.0; 60.0
pin,SLG | ITO,PCBM-60,Undoped,Spin-coating,1,MAI,Cl,Spin-coating >> Spin-coating,1.0,Undoped,Undoped,0,PEDOT:PSS,Undoped,Doctor blading,Ag,100.0,Evaporation,0.8590000000000001,17.7,0.605,9.19,0,110.0-40.0
pin,SLG | ITO,PCBM-60 | ZnO-np,Undoped,Spin-coating | Spin-coating,1,MAI,Cl,Spin-coating >> Spin-coating,1.0,Undoped,Undoped,0,PEDOT:PSS,Undoped,Doctor blading,Ag,100.0,Evaporation,0.945,15.72,0.7190000000000001,10.68,0,110.0-40.0
pin,SLG | ITO,PCBM-60 | BCP,Undoped,Spin-coating | Spin-coating,1,MAI,Undoped,Spin-coating,0.9337068160597572,Undoped,Undoped,0,NiO-c,Undoped,Spin-coating,Ag,100.0,Evaporation,1.033,19.3,0.687,13.5,1,100.0-10.0
pin,SLG | ITO,PCBM-60 | BCP,Undoped,Spin-coating | Spin-coating,1,MAI,Undoped,Spin-coating,0.9337068160597572,Undoped,Undoped,0,NiO-c,AgNO3,Spin-coating,Ag,100.0,Evaporation,1.062,20.4,0.747,16.3,1,100.0-10.0
nip,SLG | FTO,TiO2-c | TiO2-mp, TiCl4,Spin-coating | Spin-coating,1,none,Undoped,Spin-coating,0.9,Diethyl ether,Undoped,0,Spiro-MeOTAD,Li-TFSI; TBP,Spin-coating,Ag,120.0,Evaporation,1.039,23.84,0.7140000000000001,17.69,0,65; 100-1.0; 2.0
nip,SLG | FTO,TiO2-c | TiO2-mp, TiCl4,Spin-coating | Spin-coating,1,MAI,Undoped,Spin-coating,0.9,Diethyl ether,Undoped,0,Spiro-MeOTAD,Li-TFSI; TBP,Spin-coating,Ag,120.0,Evaporation,1.064,23.63,0.752,18.91,0,65; 100-1.0; 2.0
nip,SLG | FTO,SnO2-c,Undoped,Spin-coating,1,none,Undoped,Spin-coating,1.0,Undoped,Undoped,0,Spiro-MeOTAD,Undoped,Spin-coating,Au,100.0,Evaporation,1.0,9.7,0.392,3.8,1,70.0-30.0
nip,SLG | FTO,SnO2-c,Undoped,Spin-coating,1,none,Undoped,Spin-coating,1.0,Undoped,Undoped,0,Spiro-MeOTAD,Li-TFSI; TBP,Spin-coating,Au,100.0,Evaporation,1.01,22.9,0.664,15.3,1,70.0-30.0
nip,SLG | FTO,TiO2-c | TiO2-mp,Undoped,Spin-coating | Spin-coating,1,MAI,Cl,Spin-coating,1.0,Undoped,Undoped,0,Spiro-MeOTAD,Li-TFSI; TBP,Spin-coating,Ag,100.0,Evaporation,0.75,18.13,0.64,8.78,0,90; 100-30.0; 2.0
nip,SLG | FTO,TiO2-c | TiO2-mp,Undoped,Spin-coating | Spin-coating,1,none,Undoped,Spin-coating,0.8,Ethyl acetate,Undoped,0,Spiro-MeOTAD,FK209; Li-TFSI; TBP,Spin-coating,Au,80.0,Evaporation,1.05,21.56,0.645,14.5,0,100.0-10.0
nip,SLG | FTO,TiO2-c | TiO2-mp,Undoped,Spin-coating | Spin-coating,1,none,Mg,Spin-coating,0.8,Ethyl acetate,Undoped,0,Spiro-MeOTAD,FK209; Li-TFSI; TBP,Spin-coating,Au,80.0,Evaporation,1.08,22.72,0.723,17.8,0,100.0-10.0
pin,SLG | FTO,PCBM-60 | BCP,Undoped,Spin-coating | Spin-coating,1,MAI,Phosphonic acid; Aluminium acetylacetonate,Spin-coating,1.0,Undoped,Undoped,0,PolyTPD,F4-TCNQ,Spin-coating,Ag,70.0,Evaporation,1.1,22.4,0.7759999999999999,18.2,0,25; 100-10.0; 5.0
pin,SLG | FTO,PCBM-60 | BCP,Undoped,Spin-coating | Spin-coating,1,MAI,Phosphonic acid,Spin-coating,1.0,Undoped,Undoped,0,PolyTPD,F4-TCNQ,Spin-coating,Ag,70.0,Evaporation,1.04,21.3,0.772,15.7,0,25; 100-10.0; 5.0
nip,SLG | ITO,TiO2-c,Undoped,Spin-coating,1,none,DA2PbI4,Drop-infiltration,1.0,Chlorobenzene,Undoped,0,Spiro-MeOTAD,Undoped,Spin-coating,MoO3 | Ag,100.0,Evaporation | Evaporation,1.02,22.47,0.6859999999999999,15.73,0,100.0-10.0
nip,SLG | ITO,TiO2-c,Undoped,Spin-coating,1,none,DA2PbI4,Spin-coating,1.0,Chlorobenzene,Undoped,0,Spiro-MeOTAD,Undoped,Spin-coating,MoO3 | Ag,100.0,Evaporation | Evaporation,1.05,22.95,0.79,19.05,0,100.0-10.0
nip,SLG | FTO,TiO2-c | TiO2-mp,Undoped,Spin-coating | Spin-coating,1,none,Undoped,Spin-coating,0.8888888888888888,Diethyl ether,Undoped,0,Spiro-MeOTAD,Li-TFSI; TBP,Spin-coating,Au,100.0,Evaporation,1.04,23.53,0.6609999999999999,16.2,0,100.0-20.0
pin,SLG | ITO,PCBM-60,Undoped,Spin-coating,1,none,Undoped,Spin-coating,1.0,Undoped,Undoped,0,PTAA,Undoped,Spin-coating,Cu,80.0,Evaporation,1.09,22.4,0.77,17.8,1,65; 100-5.0; 60.0
pin,SLG | ITO,PCBM-60 | BCP,Undoped,Spin-coating | Spin-coating,1,none,Undoped,Spin-coating >> Spin-coating,0.885057471264368,Chlorobenzene,Undoped,0,PTAA,Undoped,Spin-coating,Ag,100.0,Evaporation,1.06,21.94,0.72,16.75,0,100.0-10.0
nip,SLG | FTO,TiO2-c | TiO2-mp,Undoped,Spin-coating | Spin-coating,1,none,HA,Spin-coating,0.8,Undoped,Undoped,0,Spiro-MeOTAD,Li-TFSI; TBP,Spin-coating,Au,80.0,Evaporation,0.77,15.4,0.55,6.53,0,100.0-30.0
nip,SLG | FTO,TiO2-c | TiO2-mp,Undoped,Spin-coating | Spin-coating,1,none,Undoped,Spin-coating,0.8,Undoped,Undoped,0,Spiro-MeOTAD,Li-TFSI; TBP,Spin-coating,Au,80.0,Evaporation,0.75,17.7,0.619,8.23,0,100.0-30.0
pin,SLG | ITO,PCBM-60,Undoped,Spin-coating,1,none,Undoped,Spin-coating,1.0,Chlorobenzene,Undoped,0,NiO-c,Undoped,Spin-coating,Ag,150.0,Evaporation,0.97,16.6,0.56,9.0,0,100.0-15.0
pin,SLG | ITO,PCBM-60,Undoped,Spin-coating,1,none,Undoped,Spin-coating,1.0,Chlorobenzene,Undoped,0,NiO-c,Li,Spin-coating,Ag,150.0,Evaporation,1.01,18.3,0.68,12.6,0,100.0-15.0
pin,SLG | ITO,PCBM-60 | ZnO-np,Undoped,Spin-coating | Spin-coating,1,none,Undoped,Spin-coating,1.0,Chlorobenzene,Undoped,0,NiO-c,Li,Spin-coating,Ag,150.0,Evaporation,1.03,19.4,0.72,14.2,0,100.0-15.0
pin,SLG | ITO,PCBM-60 | Bphen,Undoped,Spin-coating | Spin-coating,1,PbI2,PEA,Spin-coating,1.0,Undoped,Undoped,0,PEDOT:PSS,Undoped,Spin-coating,Al,50.0,Evaporation,1.133,11.92,0.564,7.61,0,45.0-0.5
pin,SLG | ITO,PCBM-60 | Bphen,Undoped,Spin-coating | Spin-coating,1,PbI2,C3A; PEA,Spin-coating,1.0,Undoped,Undoped,0,PEDOT:PSS,Undoped,Spin-coating,Al,50.0,Evaporation,1.057,11.23,0.6679999999999999,7.94,0,45.0-0.5
nip,SLG | ITO,TiO2-c,Undoped,Spin-coating,1,none,Undoped,Spin-coating,1.0,Undoped,Undoped,0,Spiro-MeOTAD,Li-TFSI; TBP,Spin-coating,Au,80.0,Evaporation,0.81,15.33,0.623,7.7,0,100.0-5.0
pin,SLG | ITO,PCBM-60 | BCP,Undoped,Spin-coating | Spin-coating,1,none,Undoped,Spin-coating,0.8910891089108911,Diethyl ether,Undoped,0,PTAA | PFN,Undoped,Spin-coating | Spin-coating,Cu,100.0,Evaporation,1.07,21.2,0.8,18.1,0,100.0-90.0
pin,SLG | ITO,PCBM-60 | BCP,Undoped,Spin-coating | Spin-coating,1,none,NMA,Spin-coating,0.8910891089108911,Diethyl ether,Undoped,0,PTAA | PFN,Undoped,Spin-coating | Spin-coating,Cu,100.0,Evaporation,1.1,21.4,0.79,18.7,0,100.0-90.0
pin,SLG | ITO,PCBM-60 | BCP,Undoped,Spin-coating | Spin-coating,1,none,NMA,Spin-coating,0.8910891089108911,Diethyl ether,Undoped,1,PTAA | PFN,Undoped,Spin-coating | Spin-coating,Cu,100.0,Evaporation,1.14,18.3,0.68,14.3,0,100.0-90.0
pin,SLG | ITO,PCBM-60 | BCP,Undoped,Spin-coating | Spin-coating,1,none,Cs,Spin-coating,0.8910891089108911,Diethyl ether,Undoped,0,PTAA | PFN,Undoped,Spin-coating | Spin-coating,Cu,100.0,Evaporation,1.06,21.1,0.81,18.1,0,100.0-90.0
pin,SLG | ITO,PCBM-60 | BCP,Undoped,Spin-coating | Spin-coating,1,none,MA,Spin-coating,0.8910891089108911,Diethyl ether,Undoped,0,PTAA | PFN,Undoped,Spin-coating | Spin-coating,Cu,100.0,Evaporation,1.07,21.5,0.79,18.2,0,100.0-90.0
pin,SLG | ITO,PCBM-60 | BCP,Undoped,Spin-coating | Spin-coating,1,none,PMA,Spin-coating,0.8910891089108911,Diethyl ether,Undoped,0,PTAA | PFN,Undoped,Spin-coating | Spin-coating,Cu,100.0,Evaporation,1.11,21.4,0.81,19.3,0,100.0-90.0
pin,SLG | ITO,PCBM-60 | BCP,Undoped,Spin-coating | Spin-coating,1,none,PEA,Spin-coating,0.8910891089108911,Diethyl ether,Undoped,0,PTAA | PFN,Undoped,Spin-coating | Spin-coating,Cu,100.0,Evaporation,1.11,21.8,0.81,19.5,0,100.0-90.0
pin,SLG | ITO,PCBM-60 | ZnO-np,Undoped,Spin-coating | Spin-coating,1,none,Undoped,Spin-coating,0.9,Undoped,Undoped,0,PEDOT:PSS,Undoped,Spin-coating,Ag,120.0,Evaporation,1.04,19.69,0.682,14.04,0,65; 100-1.0; 1.0
pin,SLG | ITO,PCBM-60 | BCP,Undoped,Spin-coating | Spin-coating,1,none,Undoped,Spin-coating,0.8,Chlorobenzene,Undoped,0,PEDOT:PSS,Undoped,Spin-coating,Ag,100.0,Evaporation,1.03,23.09,0.562,13.38,0,120.0-10.0
nip,SLG | FTO,TiO2-c | TiO2-mp,Undoped,Spin-coating | Spin-coating,1,none,Undoped,Spin-coating,0.0,Undoped,Undoped,0,Spiro-MeOTAD,FK209; Li-TFSI; TBP,Spin-coating,Au,70.0,Evaporation,1.05,22.75,0.73,17.42,0,100.0-60.0
nip,SLG | FTO,SnO2-np,Undoped,Spin-coating,1,none,Undoped,Spin-coating,0.7,Chlorobenzene,Undoped,0,Spiro-MeOTAD,FK209; Li-TFSI; TBP,Spin-coating,Au,70.0,Evaporation,1.148,22.83,0.725,19.01,0,100.0-60.0
nip,SLG | FTO,TiO2-c | TiO2-mp,Undoped,Spin-coating | Spin-coating,1,none,Undoped,Spin-coating,1.0,Undoped,Undoped,0,Spiro-MeOTAD,Li-TFSI; TBP,Spin-coating,MoO3 | Ag,95.0,Evaporation | Evaporation,0.94,17.9,0.66,11.1,0,100.0-5.0
nip,SLG | FTO,TiO2-c | TiO2-mp,Undoped,Spin-coating | Spin-coating,1,none,rGO-g-PDDT,Spin-coating >> Gas reaction,1.0,Undoped,Undoped,0,Spiro-MeOTAD,Li-TFSI; TBP,Spin-coating,MoO3 | Ag,95.0,Evaporation | Evaporation,0.95,20.86,0.71,14.07,0,100.0-120.0
nip,SLG | FTO,TiO2-c | TiO2-mp,Undoped,Spin-coating | Spin-coating,1,none,rGO-g-P3HT,Doctor blading,1.0,Undoped,Undoped,0,Spiro-MeOTAD,Li-TFSI; TBP,Spin-coating,MoO3 | Ag,95.0,Evaporation | Evaporation,0.95,22.15,0.72,15.15,0,100.0-30.0
nip,SLG | FTO,TiO2-c | TiO2-mp,Undoped,Spin-coating | Spin-coating,1,none,Carbon-nt,Dipp-coating >> CBD,1.0,Undoped,Undoped,0,Spiro-MeOTAD,Li-TFSI; TBP,Spin-coating,MoO3 | Ag,95.0,Evaporation | Evaporation,0.93,15.66,0.64,9.32,0,100.0-120.0
nip,SLG | FTO,TiO2-c | TiO2-mp,Undoped,Spin-coating | Spin-coating,1,none,Carbon-nt-g-PDDT,Dipp-coating >> CBD,1.0,Undoped,Undoped,0,Spiro-MeOTAD,Li-TFSI; TBP,Spin-coating,MoO3 | Ag,95.0,Evaporation | Evaporation,0.96,21.07,0.72,14.56,0,100.0-120.0
nip,SLG | FTO,TiO2-c | TiO2-mp,Undoped,Spin-coating | Spin-coating,1,none,Carbon-nt-g-P3HT,Dipp-coating >> CBD,1.0,Undoped,Undoped,0,Spiro-MeOTAD,Li-TFSI; TBP,Spin-coating,MoO3 | Ag,95.0,Evaporation | Evaporation,0.96,22.73,0.75,16.36,0,100.0-120.0
nip,SLG | FTO,TiO2-c,TiCl4,Spin-coating,1,none,Cl,Spin-coating,1.0,Undoped,Undoped,0,Spiro-MeOTAD,Li-TFSI; TBP,Spin-coating,Au,80.0,Evaporation,1.12,23.04,0.67,17.26,0,120.0-45.0
pin,SLG | ITO,PCBM-60 | Bphen,Undoped,Spin-coating | Evaporation,1,none,Undoped,Spin-coating,1.0,Chlorobenzene,Undoped,0,PTAA,F8BT,Spin-coating,Ag,100.0,Evaporation,0.98,17.87,0.6579999999999999,11.55,0,60; 100-3.0; 20.0
nip,SLG | FTO,SnO2-np,Undoped,Spin-coating,1,none,Undoped,Spin-coating,0.8,Diethyl ether,Undoped,0,Spiro-MeOTAD,Li-TFSI; TBP,Spin-coating,Au,100.0,Evaporation,1.087,22.41,0.742,18.0,0,70; 100-1.0; 10.0
nip,SLG | FTO,SnO2-np,Undoped,Spin-coating,1,Cl,Undoped,Spin-coating,0.8,Diethyl ether,Undoped,0,Spiro-MeOTAD,Li-TFSI; TBP,Spin-coating,Au,100.0,Evaporation,1.146,23.42,0.782,20.9,0,70; 100-1.0; 10.0
pin,SLG | FTO,PCBM-60 | BCP,Undoped,Spin-coating | Spin-coating,1,none,Undoped,Spin-coating,0.25,Toluene,Undoped,0,NiO-c,Undoped,Spin-coating,Ag,100.0,Evaporation,1.01,19.76,0.78,16.22,0,100.0-10.0
nip,SLG | FTO,TiO2-c | TiO2-mp,Undoped,Spin-coating | Spin-coating,1,none,Undoped,Spin-coating,1.0,Chlorobenzene,Undoped,0,Spiro-MeOTAD,Li-TFSI; TBP,Spin-coating,Au,80.0,Evaporation,0.833,17.77,0.349,5.16,0,140.0-10.0
nip,SLG | FTO,TiO2-c | TiO2-mp,Undoped,Spin-coating | Spin-coating,1,none,Undoped,Spin-coating,1.0,Chlorobenzene,DPPS,0,DPPS | Spiro-MeOTAD, Li-TFSI; TBP,Spin-coating | Spin-coating,Au,80.0,Evaporation,0.903,12.61,0.66,7.51,0,140.0-10.0
nip,SLG | FTO,TiO2-c | TiO2-mp,Undoped,Spin-coating | Spin-coating,1,none,Undoped,Spin-coating,1.0,Chlorobenzene,DPPS,0,DPPS | Spiro-MeOTAD, Li-TFSI; TBP,Spin-coating | Spin-coating,Au,80.0,Evaporation,0.889,19.38,0.64,11.03,0,170.0-10.0
nip,SLG | FTO,TiO2-c | TiO2-mp,Undoped,Spin-coating | Spin-coating,1,none,Undoped,Spin-coating,1.0,Chlorobenzene,DPPS,0,DPPS | Spiro-MeOTAD, Li-TFSI; TBP,Spin-coating | Spin-coating,Au,80.0,Evaporation,0.887,20.32,0.564,10.17,0,180.0-10.0
nip,SLG | FTO,TiO2-c | TiO2-mp,Undoped,Spin-coating | Spin-coating,1,none,Undoped,Spin-coating,1.0,Chlorobenzene,DPPS,0,DPPS | Spiro-MeOTAD, Li-TFSI; TBP,Spin-coating | Spin-coating,Au,80.0,Evaporation,0.8740000000000001,19.74,0.67,11.7,0,190.0-10.0
nip,SLG | FTO,TiO2-c | TiO2-mp,Undoped,Spin-coating | Spin-coating,1,none,Undoped,Spin-coating,1.0,Chlorobenzene,DPPS,0,DPPS | Spiro-MeOTAD, Li-TFSI; TBP,Spin-coating | Spin-coating,Au,80.0,Evaporation,0.908,20.32,0.637,11.75,0,210.0-10.0
nip,SLG | FTO,TiO2-c | TiO2-mp,Undoped,Spin-coating | Spin-coating,1,none,Undoped,Spin-coating,1.0,Chlorobenzene,DPPS,0,DPPS | Spiro-MeOTAD, Li-TFSI; TBP,Spin-coating | Spin-coating,Au,80.0,Evaporation,0.894,21.23,0.632,11.99,0,220.0-10.0
nip,SLG | FTO,TiO2-c | TiO2-mp,Undoped,Spin-coating | Spin-coating,1,none,Undoped,Spin-coating,0.2,Chlorobenzene,Undoped,0,Spiro-MeOTAD,Li-TFSI; TBP,Spin-coating,Au,70.0,Evaporation,1.1,21.81,0.794,19.18,0,100.0-10.0
pin,SLG | ITO,PCBM-60 | BCP,Undoped,Spin-coating | Spin-coating,1,none,Undoped,Spin-coating,0.9,Diethyl ether,Undoped,0,NiO-c,Undoped,Electrodeposition,Ag,100.0,Evaporation,0.91,14.2,0.59,7.7,0,50; 100-2.0; 10.0
pin,SLG | ITO,PCBM-60 | BCP,Undoped,Spin-coating | Evaporation,1,none,Undoped,Spin-coating >> Spin-coating,0.9,Undoped,Undoped,0,PEDOT:PSS,Undoped,Spin-coating,Ag,100.0,Evaporation,0.98,21.65,0.72,15.41,0,100.0-10.0
nip,SLG | ITO,SnO2-c,Undoped,Spin-coating,1,PbI2,Undoped,Spin-coating >> Spin-coating,0.9,Chlorobenzene,Undoped,0,Spiro-MeOTAD,Li-TFSI; TBP,Spin-coating,Ag,80.0,Evaporation,1.02,22.11,0.648,14.61,0,110.0-15.0
nip,SLG | ITO,SnO2-c,Bi2O2S-np,Spin-coating,1,PbI2,Undoped,Spin-coating >> Spin-coating,0.9,Chlorobenzene,Undoped,0,Spiro-MeOTAD,Li-TFSI; TBP,Spin-coating,Ag,80.0,Evaporation,1.06,22.24,0.6629999999999999,15.63,0,110.0-15.0
nip,SLG | ITO,SnO2-c,Bi2O2S-np,Spin-coating,1,PbI2,Undoped,Spin-coating,0.9,Chlorobenzene,Undoped,0,Spiro-MeOTAD,Li-TFSI; TBP,Spin-coating,Ag,80.0,Evaporation,1.09,22.35,0.703,17.13,0,110.0-15.0
pin,SLG | ITO,PCBM-60,Undoped,Spin-coating,1,none,Undoped,Spin-coating,0.975,Undoped,Undoped,0,NiO-c,Undoped,Spin-coating,Al,120.0,Evaporation,1.05,21.08,0.747,16.53,1,100.0-2.0
pin,SLG | ITO,PCBM-60,Undoped,Spin-coating,1,none,PEO,Spin-coating,0.975,Undoped,Undoped,0,NiO-c,Undoped,Spin-coating,Al,120.0,Evaporation,1.1,22.38,0.778,19.5,1,100.0-2.0
pin,SLG | ITO,PCBM-60,Undoped,Spin-coating,1,none,Undoped,Spin-coating,0.975,Undoped,Undoped,0,PTAA,Undoped,Spin-coating,Al,120.0,Evaporation,1.04,22.18,0.71,16.49,1,100.0-2.0
pin,SLG | ITO,PCBM-60,Undoped,Spin-coating,1,none,PEO,Spin-coating,0.975,Undoped,Undoped,0,PTAA,Undoped,Spin-coating,Al,120.0,Evaporation,1.12,23.01,0.81,20.78,1,100.0-2.0
pin,SLG | FTO,PCBM-60 | BCP,Undoped,Spin-coating | Spin-coating,1,none,Undoped,Spin-coating,0.7,Chlorobenzene,Undoped,0,NiO-c,Undoped,Spin-coating,Ag,100.0,Evaporation,1.0,20.33,0.757,15.4,0,100.0-10.0
pin,SLG | FTO,PCBM-60 | BCP,Undoped,Spin-coating | Spin-coating,1,none,Undoped,Spin-coating,0.7,Chlorobenzene,Undoped,0,NiO-c,Pb,Spin-coating,Ag,100.0,Evaporation,1.02,20.01,0.7859999999999999,16.03,0,100.0-10.0
pin,SLG | FTO,PCBM-60 | BCP,Undoped,Spin-coating | Spin-coating,1,none,Undoped,Spin-coating,0.7,Chlorobenzene,Undoped,0,NiO-c,Li; Pb,Spin-coating,Ag,100.0,Evaporation,1.01,21.31,0.7879999999999999,18.69,0,100.0-10.0
nip,SLG | ITO,TiO2-c | TiO2-mp,Undoped,Spin-coating | Spin-coating,1,none,Undoped,Spin-coating,0.9,Diethyl ether,Undoped,0,Spiro-MeOTAD,Li-TFSI; TBP,Spin-coating,Au,100.0,Evaporation,1.012,22.52,0.687,15.67,0,65; 100-3.0; 5.0
nip,SLG | ITO,SnO2-np,Undoped,Spin-coating,1,none,Undoped,Spin-coating >> Gas reaction,1.0,Chlorobenzene,Undoped,0,Spiro-MeOTAD,Li-TFSI; TBP,Spin-coating,Ag,170.0,Evaporation,1.05,22.3,0.731,17.12,0,100.0-20.0
nip,SLG | ITO,SnO2-np,Undoped,Spin-coating,1,none,Undoped,Spin-coating >> Gas reaction,1.0,Chlorobenzene,Undoped,0,Spiro-MeOTAD,Li-TFSI; TBP,Spin-coating,Ag,170.0,Evaporation,1.06,20.1,0.7440000000000001,15.85,0,80; 100-10.0; 10.0
nip,SLG | ITO,SnO2-np,Undoped,Spin-coating,1,none,Undoped,Spin-coating >> Gas reaction,1.0,Chlorobenzene,Undoped,1,Spiro-MeOTAD,Li-TFSI; TBP,Spin-coating,Ag,170.0,Evaporation,1.04,23.1,0.775,18.63,0,80; 100-12.0; 10.0
nip,SLG | FTO,TiO2-c | TiO2-mp,Undoped,Spin-coating | Spin-coating,1,none,Undoped,Spin-coating >> Spin-coating,0.2,Ethyl acetate,Undoped,0,Spiro-MeOTAD,Li-TFSI; TBP,Spin-coating,Au,100.0,Evaporation,0.93,18.67,0.58,10.07,0,100.0-30.0
nip,SLG | FTO,TiO2-c | TiO2-mp,Undoped,Spin-coating | Spin-coating,1,none,Agarose,Spin-coating >> Spin-coating,0.2,Ethyl acetate,Undoped,0,Spiro-MeOTAD,Li-TFSI; TBP,Spin-coating,Au,100.0,Evaporation,0.92,18.31,0.63,10.61,0,100.0-30.0
nip,SLG | FTO,TiO2-c | TiO2-mp,Undoped,Spin-coating | Spin-coating,1,none,Agarose,Spin-coating,0.2,Ethyl acetate,Undoped,0,Spiro-MeOTAD,Li-TFSI; TBP,Spin-coating,Au,100.0,Evaporation,0.91,16.54,0.54,8.13,0,100.0-10.0
nip,SLG | FTO,TiO2-c,Undoped,Spin-coating,1,none,Undoped,Spin-coating,0.6969696969696969,Chlorobenzene,Undoped,0,Spiro-MeOTAD,Li-TFSI; TBP,Spin-coating,Ag,90.0,Evaporation,1.0,8.0,0.37,3.0,0,100.0-5.0
pin,SLG | ITO,C60 | BCP,Undoped,Evaporation | Evaporation,1,none,Undoped,Spin-coating,0.9,Diethyl ether,Undoped,0,NiO-c,Undoped,Spin-coating,Ag,60.0,Evaporation,1.07,19.98,0.753,15.17,0,60; 110-1.0; 10.0
nip,SLG | ITO,SnO2-np,Undoped,Spin-coating,1,none,Undoped,Spin-coating,0.9,Diethyl ether,Undoped,0,Spiro-MeOTAD,Li-TFSI; TBP,Spin-coating,Au,80.0,Evaporation,1.062,20.34,0.595,12.86,0,60; 110-1.0; 10.0
nip,SLG | FTO,TiO2-c,Undoped,Spin-coating,1,none,Undoped,Spin-coating >> Spin-coating,0.9,Diethyl ether,Undoped,0,Spiro-MeOTAD,Li-TFSI; TBP,Spin-coating,Au,200.0,Evaporation,1.051,22.1,0.75,13.1,0,60; 100-1.0; 5.0
nip,SLG | FTO,TiO2-c | TiO2-mp,Undoped,Spin-coating | Spin-coating,1,none,Undoped,Spin-coating >> Spin-coating,0.9,Diethyl ether,Undoped,0,Spiro-MeOTAD,Li-TFSI; TBP,Spin-coating,Au,200.0,Evaporation,1.104,22.0,0.742,13.9,0,60; 100-1.0; 5.0
pin,SLG | ITO,C60 | BCP,Undoped,Evaporation | Evaporation,1,none,Undoped,Spin-coating >> Spin-coating,0.9,Undoped,Undoped,0,PTAA,F4-TCNQ,Spin-coating,Cu,100.0,Evaporation,1.03,22.85,0.7070000000000001,17.2,1,100.0-30.0
pin,SLG | ITO,C60 | BCP,Undoped,Evaporation | Evaporation,1,none,PCBB-OEG,Spin-coating >> Spin-coating,0.9,Undoped,Undoped,0,PTAA,F4-TCNQ,Spin-coating,Cu,100.0,Evaporation,1.07,23.25,0.7440000000000001,19.1,1,100.0-30.0
pin,SLG | ITO,C60 | BCP,Undoped,Evaporation | Evaporation,1,none,Undoped,Spin-coating,0.9,Undoped,Undoped,0,PTAA,F4-TCNQ,Spin-coating,Cu,100.0,Evaporation,1.04,23.26,0.77,18.62,1,100.0-30.0
pin,SLG | ITO,C60 | BCP,Undoped,Evaporation | Evaporation,1,none,PCBB-OEG,Spin-coating,0.9,Undoped,Undoped,0,PTAA,F4-TCNQ,Spin-coating,Cu,100.0,Evaporation,1.08,23.63,0.774,19.74,1,100.0-30.0
pin,SLG | ITO,ZnO-np,Undoped,Spin-coating,1,none,Undoped,Spin-coating,0.8,Chlorobenzene,Undoped,0,NiO-c,Cu,Spin-coating,Ag,100.0,Evaporation,1.01,19.37,0.67,13.13,0,100.0-10.0
pin,SLG | ITO,ZnO-np,C60-substituted catechol,Spin-coating,1,none,Undoped,Spin-coating,0.8,Chlorobenzene,Undoped,0,NiO-c | NiO-mp,Cu |  Cu,Spin-coating,Ag,100.0,Evaporation,1.11,20.93,0.79,18.41,0,100.0-10.0
nip,SLG | FTO,TiO2-c | TiO2-mp,Undoped,Spray-pyrolys | Spin-coating,1,none,Undoped,Spin-coating,1.0,Chlorobenzene,Undoped,1,Spiro-MeOTAD,Li-TFSI; TBP,Spin-coating,Au,80.0,Evaporation,1.05,21.8,0.589,13.5,0,100.0-10.0
nip,SLG | FTO,TiO2-c | TiO2-nw,Undoped,CBD | Hydrothermal,1,none,Cl,Spin-coating >> Spin-coating,1.0,Undoped,Undoped,0,Spiro-MeOTAD,Li-TFSI; TBP,Spin-coating,Au,80.0,Evaporation,0.8,19.2,0.62,9.5,0,110.0-60.0
nip,SLG | FTO,TiO2-c | TiO2-nw, N,CBD | Hydrothermal,1,none,Cl,Spin-coating,1.0,Undoped,Undoped,0,Spiro-MeOTAD,Li-TFSI; TBP,Spin-coating,Au,80.0,Evaporation,0.82,20.5,0.65,10.9,0,110.0-60.0
nip,SLG | FTO,TiO2-c | TiO2-nw,Zr | N,CBD | Hydrothermal,1,none,Cl,Spin-coating,1.0,Undoped,Undoped,0,Spiro-MeOTAD,Li-TFSI; TBP,Spin-coating,Au,80.0,Evaporation,0.88,21.6,0.66,12.5,0,110.0-60.0
nip,SLG | FTO,TiO2-c,Undoped,Spin-coating,1,none,Undoped,Spin-coating,1.0,Chlorobenzene,Undoped,0,Spiro-MeOTAD,Li-TFSI; TBP,Spin-coating,Au,70.0,Evaporation,0.99,20.55,0.72,14.65,0,100.0-10.0
pin,SLG | ITO,PCBM-60,Undoped,Spin-coating,1,none,Undoped,Spin-coating,0.85,Diethyl ether,Undoped,0,PTAA,Undoped,Spin-coating,Al,100.0,Evaporation,1.11,19.3,0.69,14.7,0,100.0-10.0
nip,SLG | FTO,TiO2-c,Undoped,Spin-coating,1,none,Undoped,Spin-coating,1.0,Undoped,Undoped,0,Spiro-MeOTAD,Li-TFSI; TBP,Spin-coating,Au,40.0,Evaporation,0.97,15.6,0.59,9.0,1,100.0-10.0
nip,SLG | FTO,TiO2-c,Undoped,Spin-coating,1,none,Cl,Spin-coating,1.0,Undoped,Undoped,0,Spiro-MeOTAD,Li-TFSI; TBP,Spin-coating,Au,40.0,Evaporation,1.01,18.9,0.68,13.0,1,100.0-10.0
nip,SLG | FTO,SnO2-c,Undoped,Spin-coating,1,none,Undoped,Spin-coating >> Spin-coating,1.0,Chlorobenzene,Undoped,0,Spiro-MeOTAD,Li-TFSI; TBP,Spin-coating,Ag,80.0,Evaporation,1.07,22.9,0.74,18.2,0,100.0-10.0
nip,SLG | ITO,TiO2-c | TiO2-mp,Undoped,ALD | Spin-coating,1,none,Undoped,Spin-coating,0.0,Toluene,Undoped,0,Spiro-MeOTAD,Li-TFSI; TBP,Spin-coating,Au,80.0,Evaporation,1.032,17.0,0.752,13.0,0,100.0-15.0
nip,SLG | FTO,TiO2-c | TiO2-mp,Undoped,Spray-pyrolys | Spin-coating,1,none,Undoped,Spin-coating,0.0,Toluene,Undoped,0,Spiro-MeOTAD,Li-TFSI; TBP,Spin-coating,Au,80.0,Evaporation,0.8740000000000001,20.0,0.51,11.0,0,100.0-15.0
nip,SLG | FTO,TiO2-c | TiO2-mp,Undoped,Spin-coating | Spin-coating,1,none,Undoped,Spin-coating,0.0,Toluene,Undoped,0,Spiro-MeOTAD,Li-TFSI; TBP,Spin-coating,Au,80.0,Evaporation,0.935,17.8,0.64,10.6,0,100.0-15.0
nip,SLG | FTO,TiO2-c,Undoped,Spin-coating,1,none,Undoped,Spin-coating >> CBD,1.0,Undoped,Undoped,0,Spiro-MeOTAD,Li-TFSI; TBP,Spin-coating,Ag,100.0,Evaporation,0.82,15.2,0.56,6.7,0,100.0-10.0
pin,SLG | ITO,C60 | BCP,Undoped,Evaporation | Evaporation,1,none,Undoped,Doctor blading,1.0,Undoped,Undoped,0,PTAA,Undoped,Doctor blading,Cu,80.0,Evaporation,1.08,22.0,0.772,18.3,0,100.0-10.0
pin,SLG | ITO,C60 | BCP,Undoped,Evaporation | Evaporation,1,none,"1,3-diaminopropane",Doctor blading,1.0,Undoped,Undoped,0,PTAA,Undoped,Doctor blading,Cu,80.0,Evaporation,1.18,22.5,0.8170000000000001,21.5,0,100.0-10.0
pin,SLG | ITO,C60 | BCP,Undoped,Evaporation | Evaporation,1,none,"1,3-diaminopropane",Spin-coating,1.0,Undoped,Undoped,0,PTAA,Undoped,Doctor blading,Cu,80.0,Evaporation,1.12,22.7,0.828,21.0,0,100.0-10.0
pin,SLG | ITO,C60 | BCP,Undoped,Evaporation | Evaporation,1,none,Undoped,Evaporation >> Gas reaction,1.0,Undoped,Undoped,0,PTAA,Undoped,Doctor blading,Cu,80.0,Evaporation,1.09,22.3,,18.5,0,100.0-10.0
pin,SLG | ITO,C60 | BCP,Undoped,Evaporation | Evaporation,1,none,"1,3-diaminopropane",Evaporation >> Gas reaction,1.0,Undoped,Undoped,0,PTAA,Undoped,Doctor blading,Cu,80.0,Evaporation,1.12,22.9,0.8,20.5,0,100.0-10.0
nip,SLG | FTO,TiO2-c | TiO2-mp,Undoped,CBD | Spin-coating,1,none,Undoped,Evaporation >> Gas reaction,1.0,Undoped,Undoped,0,Spiro-MeOTAD,FK209; Li-TFSI; TBP,Spin-coating,AgAl,100.0,Evaporation,0.89,21.46,0.67,12.8,0,100.0-45.0
nip,SLG | FTO,TiO2-c | TiO2-mp,Undoped,Spin-coating | Spin-coating,1,none,Undoped,Spin-coating >> Spin-coating,1.0,Undoped,Undoped,0,Spiro-MeOTAD,Li-TFSI; TBP,Spin-coating,Au,100.0,Evaporation,0.99,21.1,0.5579999999999999,11.5,1,90.0-60.0
nip,SLG | FTO,TiO2-c | TiO2-mp,Undoped,Spin-coating | Spin-coating,1,none,Undoped,Spin-coating,1.0,Undoped,Undoped,0,Spiro-MeOTAD,Li-TFSI; TBP,Spin-coating,Au,100.0,Evaporation,1.008,21.3,0.5710000000000001,12.3,1,90.0-60.0
nip,SLG | ITO,TiO2-c,Undoped,Spin-coating,1,none,Undoped,Drop-infiltration,0.0,Undoped,Undoped,0,P3HT,Undoped,Spin-coating,MoO3 | Al,110.0,Evaporation | Evaporation,0.62,20.69,0.38,5.01,1,100.0-120.0
nip,SLG | FTO,ZnO-c | ZnO-nw,Undoped,Spin-coating | Hydrothermal,1,none,Cl,Spin-coating,1.0,Toluene,Undoped,0,Spiro-MeOTAD,Undoped,Spin-coating,Au,80.0,Evaporation,0.98,21.0,,13.78,0,95.0-60.0
nip,SLG | FTO,TiO2-c | TiO2-mp,Undoped,Spin-coating | Spin-coating,1,none,Cl,Spin-coating,1.0,Undoped,Undoped,0,Spiro-MeOTAD,Li-TFSI; TBP,Spin-coating,Au,80.0,Evaporation,0.69,22.05,0.58,9.1,0,150.0-40.0
nip,SLG | FTO,TiO2-c | TiO2-mp, TiCl4,Spray-pyrolys | Spin-coating,1,none,Undoped,Spin-coating,0.0,Undoped,Undoped,0,PTAA,Li-TFSI; TBP,Spin-coating,Au,60.0,Evaporation,1.07,20.4,0.7,15.9,0,100.0-2.0
nip,SLG | FTO,TiO2-c | TiO2-mp, TiCl4,Spray-pyrolys | Spin-coating,1,none,HI,Spin-coating,1.0,Undoped,Undoped,0,PTAA,Li-TFSI; TBP,Spin-coating,Au,60.0,Evaporation,1.08,20.6,0.76,17.4,0,100.0-2.0
nip,SLG | FTO,ZnO-c,Undoped,Evaporation,1,none,Undoped,Spin-coating >> Spin-coating,1.0,Undoped,Undoped,0,P3HT,Undoped,Spin-coating,Ag,120.0,Evaporation,0.79,7.6,0.626,4.8,1,100.0-60.0
nip,SLG | FTO,TiO2-c,Undoped,Spin-coating,1,none,Undoped,Spin-coating >> Spin-coating,1.0,Undoped,Undoped,0,Spiro-MeOTAD,Undoped,Spin-coating,Au,80.0,Evaporation,0.96,18.9,0.662,12.06,1,100.0-45.0
nip,SLG | FTO,TiO2-c,Undoped,Spin-coating,1,none,PCBM-60,Spin-coating >> Spin-coating,1.0,Undoped,Undoped,0,Spiro-MeOTAD,Undoped,Spin-coating,Au,80.0,Evaporation,0.96,20.6,0.6890000000000001,13.72,1,100.0-45.0
nip,SLG | FTO,TiO2-c,Undoped,Spin-coating,1,none,Undoped,Spin-coating,1.0,Undoped,Undoped,0,Spiro-MeOTAD,Undoped,Spin-coating,Au,80.0,Evaporation,0.98,19.5,,12.38,1,100.0-45.0
nip,SLG | FTO,TiO2-c,Undoped,Spin-coating,1,none,PCBM-60,Spin-coating,1.0,Undoped,Undoped,0,Spiro-MeOTAD,Undoped,Spin-coating,Au,80.0,Evaporation,0.95,20.7,,14.03,1,100.0-45.0
nip,SLG | FTO,TiO2-c | TiO2-mp,Undoped,Spin-coating,1,none,Cl,Spin-coating,1.0,Undoped,Undoped,0,Spiro-MeOTAD,Undoped,Spin-coating,Ag,100.0,Evaporation,0.96,20.31,0.758,14.79,0,100.0-5.0
nip,SLG | FTO,TiO2-c | TiO2-mp,Undoped,Spin-coating,1,none,Cl,Spin-coating >> Spin-coating,1.0,Undoped,Undoped,0,Spiro-MeOTAD,Undoped,Spin-coating,Ag,100.0,Evaporation,0.93,18.04,0.6579999999999999,11.03,0,100.0-15.0
nip,SLG | ITO,ZnO-c,Undoped,Spin-coating,1,none,Undoped,Spin-coating >> Spin-coating,1.0,Undoped,Undoped,0,Spiro-MeOTAD,Li-TFSI; TBP,Spin-coating,Ag,100.0,Evaporation,1.02,18.9,0.6940000000000001,13.4,1,80.0-10.0
nip,SLG | ITO,ZnO-c,Undoped,Spin-coating,1,none,Undoped,Spin-coating,1.0,Undoped,Undoped,0,Spiro-MeOTAD,Li-TFSI; TBP,Spin-coating,Ag,100.0,Evaporation,1.123,19.66,0.6579999999999999,14.52,1,80.0-10.0
nip,SLG | FTO,TiO2-c | TiO2-mp,Undoped,Spray-pyrolys | Spin-coating,1,none,Undoped,Spin-coating,1.0,Undoped,Undoped,0,Spiro-MeOTAD,FK209; Li-TFSI; TBP,Spin-coating,Au,60.0,Evaporation,0.778,15.2,0.68,8.0,0,70.0-15.0
nip,SLG | FTO,TiO2-c | TiO2-mp,Undoped,Spin-coating | Spin-coating,1,none,Undoped,Spin-coating,1.0,Undoped,Undoped,0,Spiro-MeOTAD,Li-TFSI; TBP,Spin-coating,Au,80.0,Evaporation,0.98,17.31,0.54,9.16,1,70.0-30.0
nip,SLG | FTO,TiO2-c | TiO2-mp, Mg,Spin-coating | Spin-coating,1,none,Undoped,Spin-coating,1.0,Undoped,Undoped,0,Spiro-MeOTAD,Li-TFSI; TBP,Spin-coating,Au,80.0,Evaporation,1.05,17.94,0.59,11.11,1,70.0-30.0
nip,SLG | FTO,TiO2-c,Undoped,Spin-coating,1,PbI2,Undoped,Spin-coating,1.0,Undoped,Undoped,0,Spiro-MeOTAD,Li-TFSI; TBP,Spin-coating,Ag,120.0,Evaporation,0.87,19.2,0.6,6.5,0,150.0-40.0
nip,SLG | FTO,TiO2-c,Undoped,Spin-coating,1,MAI,Cl,Spin-coating,1.0,Undoped,Undoped,0,Spiro-MeOTAD,Li-TFSI; TBP,Spin-coating,Ag,120.0,Evaporation,0.92,21.6,0.71,10.5,0,100.0-120.0
nip,SLG | FTO,TiO2-c,Undoped,Spin-coating,1,MAI,PbAc2,Spin-coating,1.0,Undoped,Undoped,0,Spiro-MeOTAD,Li-TFSI; TBP,Spin-coating,Ag,120.0,Evaporation,0.97,21.7,0.72,13.4,0,100.0-5.0
pin,SLG | ITO,PCBM-60 | BCP,Undoped,Spin-coating | Evaporation,1,none,Undoped,Spin-coating,0.7,Toluene,Undoped,0,NiO-np,Undoped,Spin-coating,Ag,80.0,Evaporation,1.046,17.84,0.818,15.27,0,60; 100-2.0; 10.0
pin,SLG | ITO,PCBM-60 | BCP,Undoped,Spin-coating | Evaporation,1,none,Undoped,Spin-coating,0.7,Toluene,Undoped,0,NiO-np,Fe,Spin-coating,Ag,80.0,Evaporation,1.07,18.32,0.823,16.13,0,60; 100-2.0; 10.0
nip,SLG | FTO,TiO2-c | TiO2-mp,Undoped,Spray-pyrolys | Spin-coating,1,none,Undoped,Spin-coating,0.8,Chlorobenzene,Undoped,0,PTAA,Undoped,Spin-coating,Au,70.0,Evaporation,0.96,19.5,0.5820000000000001,10.9,0,100.0-60.0
pin,SLG | ITO,C60 | BCP,Undoped,Evaporation | Evaporation,1,none,Undoped,Spin-coating >> Spin-coating,0.8,Chlorobenzene,Undoped,0,P3CT-Na,Undoped,Spin-coating,Ag,100.0,Evaporation,1.028,21.16,0.77,16.75,0,60.0; 80.0-1.0; 2.0
nip,SLG | FTO,TiO2-c | TiO2-mp,Undoped,Spin-coating | Spin-coating,1,none,TBP,Spin-coating >> Spin-coating,1.0,Undoped,Undoped,0,Spiro-MeOTAD,Li-TFSI; TBP,Spin-coating,Ag,120.0,Evaporation,1.04,20.1,0.611,12.62,1,90-30.0
nip,SLG | FTO,TiO2-c | TiO2-mp,Undoped,Spin-coating | Spin-coating,1,none,Undoped,Spin-coating >> Spin-coating,1.0,Undoped,Undoped,0,Spiro-MeOTAD,Li-TFSI; TBP,Spin-coating,Ag,120.0,Evaporation,0.86,11.18,0.613,6.03,1,90-30.0
nip,SLG | FTO,TiO2-c | TiO2-mp,Undoped,Spin-coating | Spin-coating,1,none,Undoped,Spin-coating,0.0,Chlorobenzene,Undoped,0,Spiro-MeOTAD,FK209; Li-TFSI; TBP,Spin-coating,Au,80.0,Evaporation,1.01,18.2,0.7290000000000001,13.4,0,100.0-60.0
nip,SLG | ITO,TiO2-c,Undoped,Spin-coating,1,none,Undoped,Spin-coating,1.0,Undoped,Undoped,0,Spiro-MeOTAD,Li-TFSI; TBP,Spin-coating,Au,60.0,Evaporation,0.85,2.5,0.58,12.4,0,90.0-150.0
nip,SLG | ITO,TiO2-c,Undoped,Spin-coating,1,none,Undoped,Spin-coating >> CBD,1.0,Undoped,Undoped,0,Spiro-MeOTAD,Li-TFSI; TBP,Spin-coating,Au,60.0,Evaporation,0.87,4.4,0.61,11.9,0,90.0-150.0
nip,SLG | ITO,TiO2-c,Undoped,Spin-coating,1,none,Undoped,Spin-coating >> Spin-coating,1.0,Undoped,Undoped,0,Spiro-MeOTAD,Li-TFSI; TBP,Spin-coating,Au,60.0,Evaporation,0.95,20.1,0.65,12.5,0,90.0-150.0
pin,SLG | ITO,PCBM-60 | BCP,Undoped,Spin-coating | Spin-coating,1,none,Undoped,Spin-coating,1.0,Undoped,Undoped,0,PEDOT:PSS,Undoped,Spin-coating,Ag,100.0,Evaporation,1.03,23.4,0.7959999999999999,19.2,1,100.0-10.0
pin,SLG | ITO,PCBM-60 | Bphen,Undoped,Spin-coating | Spin-coating,1,MAI,Undoped,Spin-coating,0.9,Undoped,Undoped,0,PEDOT:PSS,Undoped,Spin-coating,Ag,100.0,Evaporation,0.927,20.06,0.757,14.08,0,100.0-30.0
nip,SLG | ITO,TiO2-c,Undoped,Spin-coating,1,none,Undoped,Spin-coating,0.9,Undoped,Undoped,0,Spiro-MeOTAD,Li-TFSI; TBP,Spin-coating,Ag,100.0,Evaporation,1.09,23.21,0.764,19.33,1,100.0-30.0
nip,SLG | FTO,TiO2-c | TiO2-mp,Undoped,Spin-coating | Spin-coating,1,none,Undoped,Spin-coating >> CBD,1.0,Chlorobenzene,Undoped,0,Spiro-MeOTAD,Undoped,Spin-coating,Au,80.0,Evaporation,0.99,19.37,0.75,14.38,0,100.0-10.0
nip,SLG | FTO,TiO2-c | TiO2-mp,Undoped,Spin-coating | Spin-coating,1,none,Undoped,Spin-coating >> CBD,0.9,Diethyl ether,Undoped,0,Spiro-MeOTAD,Li-TFSI; TBP,Spin-coating,Au,100.0,Evaporation,1.062,21.3,0.723,16.4,0,60; 100-2.0; 10.0
nip,SLG | FTO,TiO2-c | TiO2-mp,Undoped,Spin-coating | Spin-coating,1,none,Undoped,Spin-coating,1.0,Undoped,Undoped,0,Spiro-MeOTAD,FK102; Li-TFSI; TBP,Spin-coating,Au,80.0,Evaporation,0.95,20.38,0.66,9.92,1,100.0-120.0
nip,SLG | FTO,TiO2-c,Undoped,Spin-coating,1,none,Undoped,Spin-coating,1.0,Undoped,Undoped,0,Spiro-MeOTAD,Li-TFSI; TBP,Spin-coating,Ag,100.0,Evaporation,1.07,20.74,0.76,16.93,0,95.0-40.0
nip,SLG | FTO,C60,Undoped,Spin-coating,1,none,Undoped,Spin-coating,1.0,Undoped,Undoped,0,Spiro-MeOTAD,Li-TFSI; TBP,Spin-coating,Au,50.0,Evaporation,1.07,19.6,0.69,13.9,1,100.0-120.0
nip,SLG | FTO,TiO2-c | Al2O3-mp,Undoped,Spin-coating | Spin-coating,1,none,C6F5I,Spin-coating,1.0,Undoped,Undoped,0,Spiro-MeOTAD,Li-TFSI; TBP,Spin-coating,Au,50.0,Evaporation,1.05,17.9,0.7,10.9,0,100.0; 120.0-90.0; 10.0
nip,SLG | FTO,TiO2-c,Undoped,Spin-coating,1,none,Undoped,Spin-coating,1.0,Undoped,Undoped,0,Spiro-MeOTAD,Li-TFSI; TBP,Spin-coating,Au,50.0,Evaporation,1.04,18.4,0.72,6.1,1,100.0-120.0
nip,SLG | FTO,TiO2-c | TiO2-mp,Undoped,Spray-pyrolys | Spin-coating,1,none,Cl,Spin-coating,0.0,Chlorobenzene,Undoped,0,NiO-c,Undoped,Spin-coating,Au,90.0,Evaporation,0.95,19.0,0.51,9.2,0,90.0-45.0
nip,SLG | FTO,TiO2-c | TiO2-mp,Undoped,Spray-pyrolys | Spin-coating,1,none,Undoped,Spin-coating >> CBD,1.0,Undoped,Undoped,0,Spiro-MeOTAD,FK209; Li-TFSI; TBP,Spin-coating,Au,60.0,Evaporation,0.778,15.2,0.68,8.0,0,70.0-15.0
pin,SLG | ITO,C60 | BCP,Undoped,Evaporation | Evaporation,1,none,Undoped,Spin-coating >> Spin-coating,1.0,Chlorobenzene,Undoped,0,CuSCN,Undoped,Electrodeposition,Ag,100.0,Evaporation,1.0,21.9,0.758,16.0,0,100.0-10.0
pin,SLG | ITO,C60 | BCP,Undoped,Evaporation | Evaporation,1,none,Undoped,Spin-coating >> Spin-coating,1.0,Undoped,Undoped,0,CuSCN,Undoped,Electrodeposition,Ag,100.0,Evaporation,0.92,21.4,0.6809999999999999,13.4,1,100.0-10.0
nip,SLG | FTO,TiO2-c,Undoped,Spin-coating,1,none,Undoped,Spin-coating >> Spin-coating,0.8849557522123894,Diethyl ether,Undoped,0,Spiro-MeOTAD,Li-TFSI; TBP,Spin-coating,Ag,100.0,Evaporation,1.0590000000000002,21.96,0.64,14.88,0,100.0-10.0
nip,SLG | FTO,TiO2-c,Undoped,Spin-coating,1,none,Undoped,Spin-coating >> Spin-coating,0.8849557522123894,Diethyl ether,Undoped,0,Spiro-MeOTAD,Li-TFSI; TBP,Spin-coating,Ag,100.0,Evaporation,1.071,22.72,0.75,17.27,0,100.0-15.0
nip,SLG | FTO,TiO2-c,Undoped,Spin-coating,1,none,Undoped,Spin-coating >> Spin-coating,1.0,Undoped,Undoped,0,Spiro-MeOTAD,Li-TFSI; TBP,Spin-coating,Au,80.0,Evaporation,0.892,22.6,0.66,13.7,0,120.0-45.0
