Repository: wthappy/BO_Reverse_design

# BO_Reverse_design

Bayesian reverse design based on experimental knowledge constraints.This work takes MAPbI3 perovskite solar cells as an example.

* In the Bayesian optimization process, the initial scatter points have a certain degree of randomness (which cannot be fixed by random seeds), so different optimal parameter values may be obtained.

* For the convenience of laboratory preparation, we designed both NIP and PIN devices separately in this work. You can adjust the corresponding “experimental knowledge constraint” according to your own needs.

* "Prob_params_all.csv" is the output file for the current example.

File: data.csv (part 13 of 18)
Cell_architecture,Substrate_stack_sequence,ETL_stack_sequence,ETL_additives_compounds,ETL_deposition_procedure,Perovskite_composition_perovskite_ABC3_structure,Perovskite_composition_none_stoichiometry_components_in_excess,Perovskite_additives_compounds,Perovskite_deposition_procedure,DMF_DMSO,Perovskite_deposition_quenching_media,Perovskite_deposition_quenching_media_additives_compounds,Perovskite_deposition_solvent_annealing,HTL_stack_sequence,HTL_additives_compounds,HTL_deposition_procedure,Backcontact_stack_sequence,Backcontact_thickness_list,Backcontact_deposition_procedure,JV_default_Voc,JV_default_Jsc,JV_default_FF,JV_default_PCE,Perovskite_deposition_solvents_IPA,Perovskite_deposition_thermal_annealing
nip,SLG | FTO,TiO2-c,TiCl4,Spin-coating,1,none,Undoped,Spin-coating >> Spin-coating,1.0,Undoped,Undoped,0,Spiro-MeOTAD,Li-TFSI; TBP,Spin-coating,Au,80.0,Evaporation,1.01,23.5,0.68,16.3,0,120.0-45.0
nip,SLG | FTO,TiO2-c,Undoped,Spin-coating,1,none,Undoped,Spin-coating,1.0,Undoped,Undoped,0,Spiro-MeOTAD,Li-TFSI; TBP,Spin-coating,Au,80.0,Evaporation,1.05,22.2,0.741,15.5,1,150-15.0
nip,SLG | FTO,TiO2-c,Undoped,Spin-coating,1,none,Cl,Spin-coating,1.0,Undoped,Undoped,0,Spiro-MeOTAD,Li-TFSI; TBP,Spin-coating,Au,100.0,Evaporation,1.0,18.3,0.7929999999999999,14.5,0,25; 90-30.0; 150.0
pin,SLG | ITO,PCBM-60 | bis-C60,Undoped,Spin-coating | Spin-coating,1,none,Undoped,Spin-coating >> Spin-coating,0.9,Chlorobenzene,Undoped,0,CuSCN,Undoped,Spin-coating,Ag,100.0,Evaporation,0.92,19.45,0.62,11.2,0,100.0-10.0
pin,SLG | ITO,PCBM-60 | bis-C60,Undoped,Spin-coating | Spin-coating,1,none,Undoped,Spin-coating >> Spin-coating,0.9,Chlorobenzene,Undoped,0,CuSCN,F4-TCNQ,Spin-coating,Ag,100.0,Evaporation,0.99,21.01,0.72,14.7,0,100.0-10.0
nip,SLG | FTO,TiO2-c | TiO2-mp,Undoped,Spray-pyrolys | Spin-coating,1,none,Undoped,Spin-coating,0.0,Chlorobenzene,Undoped,0,Spiro-MeOTAD,FK209; Li-TFSI; TBP,Spin-coating,Au,70.0,Evaporation,1.07,22.42,0.76,18.26,0,100.0-40.0
nip,SLG | FTO,TiO2-c | TiO2-mp,Undoped,CBD | Spin-coating,1,none,Undoped,Spin-coating >> CBD,1.0,Undoped,Undoped,0,Spiro-MeOTAD,Li-TFSI; TBP,Spin-coating,Ag,150.0,Evaporation,0.86,16.9,0.5,7.2,1,70.0-30.0
nip,SLG | FTO,TiO2-c,Undoped,ALD,1,none,Undoped,Spin-coating,1.0,Undoped,Undoped,0,Spiro-MeOTAD,Li-TFSI; TBP,Spin-coating,Au,100.0,Evaporation,,,,13.5,1,100.0-10.0
nip,SLG | FTO,TiO2-c,Undoped,ALD,1,none,Undoped,Spin-coating,0.0,Undoped,Undoped,0,Spiro-MeOTAD,Li-TFSI; TBP,Spin-coating,Au,100.0,Evaporation,,,,14.2,1,100.0-10.0
nip,SLG | FTO,TiO2-c,Undoped,Spin-coating,1,PbI2,Undoped,Spin-coating >> CBD,1.0,Chlorobenzene,Undoped,0,Spiro-MeOTAD,Undoped,Spin-coating,Ag,100.0,Evaporation,1.03,18.67,0.6579999999999999,12.67,0,100.0-10.0
nip,SLG | FTO,TiO2-c,Undoped,Spin-coating,1,MAI,Undoped,Spin-coating >> CBD,1.0,Chlorobenzene,Undoped,0,Spiro-MeOTAD,Undoped,Spin-coating,Ag,100.0,Evaporation,0.975,17.66,0.534,9.19,0,100.0-10.0
nip,SLG | FTO,TiO2-c | TiO2-mp,Undoped,Spray-pyrolys | Spin-coating,1,none,Undoped,Spin-coating >> CBD,1.0,Undoped,Undoped,0,Spiro-MeOTAD,Li-TFSI; TBP,Spin-coating,Au,80.0,Evaporation,0.88,6.0,0.68,3.6,1,70.0-30.0
pin,SLG | ITO,PCBM-60,Undoped,Spin-coating,1,none,Undoped,Spin-coating,1.0,Undoped,Undoped,0,PEDOT:PSS,Undoped,Spin-coating,Al,100.0,Evaporation,0.92,12.55,0.442,5.11,0,70.0-15.0
pin,SLG | ITO,PCBM-60,Undoped,Spin-coating,1,none,Cl,Spin-coating,1.0,Undoped,Undoped,0,PEDOT:PSS,Undoped,Spin-coating,Al,100.0,Evaporation,0.95,14.8,0.51,7.17,0,70.0-15.0
nip,SLG | FTO,TiO2-c | TiO2-mp,Undoped,Spin-coating | Spin-coating,1,none,Undoped,Spin-coating,0.9,Diethyl ether,Undoped,0,Spiro-MeOTAD,Li-TFSI; TBP,Spin-coating,Au,80.0,Evaporation,1.04,19.51,0.643,13.0,0,65.0-1.0
nip,SLG | FTO,TiO2-c,Undoped,Spin-coating | Spin-coating,1,none,Undoped,Spin-coating,0.9,Diethyl ether,Undoped,0,Spiro-MeOTAD,Li-TFSI; TBP,Spin-coating,Au,80.0,Evaporation,1.08,16.69,0.645,11.6,0,65.0-1.0
nip,SLG | FTO,TiO2-c,Undoped,Spray-pyrolys,1,PbI2,MACSN,Spin-coating,0.9,Chlorobenzene,Undoped,1,Spiro-MeOTAD,Li-TFSI; TBP,Spin-coating,Au,80.0,Evaporation,1.03,22.3,0.74,16.8,0,100.0-10.0
nip,SLG | FTO,TiO2-c,Undoped,Spray-pyrolys,1,PbI2,MACSN,Spin-coating >> Spin-coating,0.9,Chlorobenzene,Undoped,1,Spiro-MeOTAD,Li-TFSI; TBP,Spin-coating,Au,80.0,Evaporation,0.986,19.97,0.545,10.74,0,100.0-10.0
nip,SLG | FTO,TiO2-c,Undoped,Spray-pyrolys,1,PbI2,Undoped,Spin-coating >> Spin-coating,0.9,Chlorobenzene,Undoped,1,Spiro-MeOTAD,Li-TFSI; TBP,Spin-coating,Au,80.0,Evaporation,0.638,8.78,0.365,2.04,0,100.0-10.0
nip,SLG | FTO,TiO2-c | TiO2-mp,Undoped,Spin-coating | Spin-coating,1,none,Undoped,Spin-coating,0.9,Undoped,Undoped,0,Spiro-MeOTAD,Undoped,Spin-coating,Au,100.0,Evaporation,1.01,22.02,0.679,15.85,0,100.0-15.0
nip,SLG | FTO,TiO2-c | TiO2-mp, Eu,Spin-coating | Spin-coating,1,none,Undoped,Spin-coating,0.9,Undoped,Undoped,0,Spiro-MeOTAD,Undoped,Spin-coating,Au,100.0,Evaporation,1.1,22.62,0.723,17.9,0,100.0-15.0
nip,SLG | FTO,TiO2-c | TiO2-nw,Undoped,CBD | Hydrothermal,1,none,Undoped,Spin-coating,0.7,Undoped,Undoped,0,Spiro-MeOTAD,Li-TFSI; TBP,Spin-coating,Ag,80.0,Evaporation,0.7,15.57,0.6,6.51,0,100.0-30.0
nip,SLG | FTO,TiO2-c | TiO2-nw,Undoped,CBD | Hydrothermal,1,none,Undoped,Spin-coating,0.6,Undoped,Undoped,0,Spiro-MeOTAD,Li-TFSI; TBP,Spin-coating,Ag,80.0,Evaporation,0.73,17.18,0.65,8.17,0,100.0-30.0
nip,SLG | FTO,TiO2-c | TiO2-nw,Undoped,CBD | Hydrothermal,1,none,Undoped,Spin-coating,0.5,Undoped,Undoped,0,Spiro-MeOTAD,Li-TFSI; TBP,Spin-coating,Ag,80.0,Evaporation,0.79,19.33,0.66,10.07,0,100.0-30.0
nip,SLG | FTO,TiO2-c | TiO2-nw,Undoped,CBD | Hydrothermal,1,none,Undoped,Spin-coating,0.4,Undoped,Undoped,0,Spiro-MeOTAD,Li-TFSI; TBP,Spin-coating,Ag,80.0,Evaporation,0.72,15.95,0.63,7.21,0,100.0-30.0
nip,SLG | FTO,TiO2-c | TiO2-nw,Undoped,CBD | Hydrothermal,1,none,Undoped,Spin-coating,0.3,Undoped,Undoped,0,Spiro-MeOTAD,Li-TFSI; TBP,Spin-coating,Ag,80.0,Evaporation,0.73,15.52,0.55,6.23,0,100.0-30.0
nip,SLG | FTO,TiO2-c | TiO2-nw,Undoped,CBD | Hydrothermal,1,none,Undoped,Spin-coating,1.0,Undoped,Undoped,0,Spiro-MeOTAD,Li-TFSI; TBP,Spin-coating,Ag,80.0,Evaporation,0.72,14.31,0.5,5.16,0,100.0-30.0
nip,SLG | FTO,TiO2-c | TiO2-nw,Undoped,CBD | Hydrothermal,1,none,Undoped,Spin-coating,0.0,Undoped,Undoped,0,Spiro-MeOTAD,Li-TFSI; TBP,Spin-coating,Ag,80.0,Evaporation,0.65,15.78,0.5,5.13,0,100.0-30.0
nip,SLG | FTO,TiO2-c | TiO2-nw,Undoped,CBD | Hydrothermal,1,none,Undoped,Spin-coating >> CBD,0.6,Undoped,Undoped,0,Spiro-MeOTAD,Li-TFSI; TBP,Spin-coating,Ag,80.0,Evaporation,,,,8.68,0,100.0-30.0
nip,SLG | FTO,TiO2-c | TiO2-nw,Undoped,CBD | Hydrothermal,1,none,Undoped,Spin-coating >> CBD,0.5,Undoped,Undoped,0,Spiro-MeOTAD,Li-TFSI; TBP,Spin-coating,Ag,80.0,Evaporation,0.79,20.48,0.66,10.71,0,100.0-30.0
nip,SLG | FTO,TiO2-c | TiO2-nw,Undoped,CBD | Hydrothermal,1,none,Undoped,Spin-coating >> CBD,0.4,Undoped,Undoped,0,Spiro-MeOTAD,Li-TFSI; TBP,Spin-coating,Ag,80.0,Evaporation,,,,7.8,0,100.0-30.0
nip,SLG | FTO,TiO2-c | TiO2-nw,Undoped,CBD | Hydrothermal,1,none,Undoped,Spin-coating >> CBD,0.3,Undoped,Undoped,0,Spiro-MeOTAD,Li-TFSI; TBP,Spin-coating,Ag,80.0,Evaporation,,,,6.65,0,100.0-30.0
nip,SLG | FTO,TiO2-c | TiO2-nw,Undoped,CBD | Hydrothermal,1,none,Undoped,Spin-coating >> CBD,1.0,Undoped,Undoped,0,Spiro-MeOTAD,Li-TFSI; TBP,Spin-coating,Ag,80.0,Evaporation,,,,5.83,0,100.0-30.0
nip,SLG | FTO,TiO2-c | TiO2-nw,Undoped,CBD | Hydrothermal,1,none,Undoped,Spin-coating >> CBD,0.0,Undoped,Undoped,0,Spiro-MeOTAD,Li-TFSI; TBP,Spin-coating,Ag,80.0,Evaporation,,,,5.7,0,100.0-30.0
nip,SLG | FTO,TiO2-c,Undoped,Spin-coating,1,MAI,Cl,Spin-coating,1.0,Undoped,Undoped,1,Spiro-MeOTAD,Li-TFSI; TBP,Spin-coating,Au,75.0,Magnetron sputtering,0.91,19.8,0.71,12.7,0,100.0-60.0
pin,SLG | ITO,PCBM-60 | Bphen,Undoped,Spin-coating | Evaporation,1,none,Cl,Spin-coating >> CBD,1.0,Chlorobenzene,Undoped,0,PEDOT:PSS,Undoped,Spin-coating,Ag,100.0,Evaporation,0.92,19.87,0.79,14.43,0,100.0-5.0
pin,SLG | ITO,PCBM-60 | Bphen,Undoped,Spin-coating | Evaporation,1,none,Cl; DPE,Spin-coating >> CBD,1.0,Chlorobenzene,Undoped,0,PEDOT:PSS,Undoped,Spin-coating,Ag,100.0,Evaporation,0.94,22.74,0.78,16.64,0,100.0-5.0
nip,SLG | FTO,TiO2-c,TiCl4,Spin-coating,1,none,Cl,Spin-coating >> Spin-coating,1.0,Undoped,Undoped,0,Spiro-MeOTAD,Li-TFSI; TBP,Spin-coating,Au,80.0,Evaporation,0.94,16.0,0.59,8.2,1,100.0-60.0
nip,SLG | ITO,ZnO-np,Undoped,Spin-coating,1,none,Undoped,Evaporation >> Spin-coating,1.0,Undoped,Undoped,0,P3HT,Li-TFSI; TBP,Spin-coating,Ag,150.0,Evaporation,0.94,17.0,0.62,10.0,1,70.0-15.0
nip,SLG | ITO,ZnO-np,Undoped,Spin-coating,1,none,Undoped,Spin-coating,1.0,Undoped,Undoped,0,P3HT,Li-TFSI; TBP,Spin-coating,Ag,150.0,Evaporation,,,,11.8,1,100.0-10.0
nip,SLG | ITO,PCBM-60,Undoped,Spin-coating,1,none,Undoped,Spin-coating,0.9,Diethyl ether,Undoped,0,Spiro-MeOTAD,Li-TFSI; TBP,Spin-coating,Au,100.0,Evaporation,1.027,20.65,0.66,14.0,0,70; 100-1.0; 10.0
nip,SLG | ITO,PCBM-60,Undoped,Spin-coating,1,none,Undoped,Spin-coating >> Spin-coating,0.9,Diethyl ether,Undoped,0,Spiro-MeOTAD,Li-TFSI; TBP,Spin-coating,Au,100.0,Evaporation,1.05,20.56,0.68,14.3,0,70; 100-1.0; 10.0
nip,SLG | ITO,TiO2-c,Undoped,Spin-coating,1,none,Undoped,Spin-coating >> Spin-coating,0.9,Diethyl ether,Undoped,0,Spiro-MeOTAD,Li-TFSI; TBP,Spin-coating,Au,100.0,Evaporation,0.98,19.92,0.685,11.7,0,70; 100-1.0; 10.0
nip,SLG | FTO,TiO2-c | TiO2-mp,Undoped,Spray-pyrolys | Spin-coating,1,none,Undoped,Spin-coating,1.0,Undoped,Undoped,0,Spiro-MeOTAD,Li-TFSI; TBP,Spin-coating,Au,80.0,Evaporation,0.97,20.6,0.62,12.4,1,70.0-60.0
nip,SLG | FTO,SnO2-c,SnCl2; MercaptoPropionic acid; Urea,Spin-coating,1,PbI2,Undoped,Spin-coating,1.0,Undoped,Undoped,0,Spiro-MeOTAD,Li-TFSI; TBP,Spin-coating,Ag,100.0,Evaporation,0.79,17.14,0.55,7.42,0,100.0-30.0
nip,SLG | ITO,TiO2-c,TiCl4,Spin-coating,1,none,Cl,Spin-coating >> Spin-coating,1.0,Undoped,Undoped,0,Spiro-MeOTAD,Li-TFSI; TBP,Spin-coating,Au,100.0,Evaporation,1.09,19.7,0.759,14.95,1,135.0-15.0
nip,SLG | FTO,TiO2-c,Undoped,Spin-coating,1,none,Cl,Spin-coating,1.0,Undoped,Undoped,0,P3HT,Undoped,Spin-coating,Au,80.0,Evaporation,0.92,19.92,0.523,9.58,0,25; 100-10.0; 60.0
nip,SLG | FTO,SnO2-c,Undoped,Spin-coating,1,none,Undoped,Spin-coating >> Spin-coating,1.0,Undoped,Undoped,0,Spiro-MeOTAD,Undoped,Spin-coating,Au,100.0,Evaporation,1.09,22.93,0.726,18.17,1,150.0-20.0
nip,SLG | FTO,TiO2-c | PCBM-60,Undoped,Spin-coating | Spin-coating,1,none,Undoped,Spin-coating >> CBD,0.0,Undoped,Undoped,0,Spiro-MeOTAD,Li-TFSI; TBP,Spin-coating,Au,100.0,Evaporation,1.03,19.23,0.6629999999999999,13.33,1,100.0-10.0
nip,SLG | FTO,TiO2-c,Undoped,Spin-coating,1,none,Undoped,Spin-coating,0.0,Undoped,Undoped,0,Spiro-MeOTAD,Li-TFSI; TBP,Spin-coating,Au,100.0,Evaporation,,,,15.52,1,100.0-10.0
nip,SLG | FTO,TiO2-c | PCBM-60,Undoped,Spin-coating | Spin-coating,1,none,Undoped,Spin-coating,0.0,Undoped,Undoped,0,Spiro-MeOTAD,Li-TFSI; TBP,Spin-coating,Au,100.0,Evaporation,,,,15.85,1,100.0-10.0
pin,SLG | ITO,PCBM-60,Undoped,Spin-coating,1,none,Undoped,Spin-coating,0.0,Undoped,Undoped,0,PEDOT:PSS,Undoped,Spin-coating,Au,80.0,Evaporation,0.88,15.82,0.648,9.05,1,100.0-10.0
nip,SLG | FTO,TiO2-c,Undoped,Spin-coating,1,none,Undoped,Spin-coating,1.0,Ethyl acetate,Undoped,0,Spiro-MeOTAD,Li-TFSI,Spin-coating,Ag,70.0,Magnetron sputtering,1.023,20.71,0.675,14.29,0,100.0-20.0
nip,SLG | FTO,TiO2-c,Undoped,Spin-coating,1,none,Undoped,Spin-coating,1.0,Chlorobenzene,Undoped,0,Spiro-MeOTAD,Li-TFSI,Spin-coating,Ag,70.0,Magnetron sputtering,1.031,20.34,0.667,13.99,0,100.0-20.0
nip,SLG | FTO,TiO2-c,Undoped,Spin-coating,1,none,Cl,Spin-coating,1.0,Undoped,Undoped,0,Spiro-MeOTAD,Undoped,Spin-coating,Au,80.0,Evaporation,0.96,17.2,0.49,8.2,0,105.0-90.0
nip,SLG | FTO,TiO2-c,Undoped,Spin-coating,1,Pb,Cl,Spin-coating,1.0,Undoped,Undoped,0,Spiro-MeOTAD,Undoped,Spin-coating,Au,80.0,Evaporation,1.02,22.0,0.72,16.1,0,105.0-90.0
pin,SLG | ITO,PCBM-60 | LiF,Undoped,Spin-coating | Evaporation,1,none,Undoped,Spin-coating,0.8,Chlorobenzene,Undoped,0,PEDOT:PSS,Undoped,Spin-coating,Al,80.0,Evaporation,0.91,19.27,0.705,12.46,0,100.0-10.0
pin,SLG | ITO,PCBM-60 | LiF,Undoped,Spin-coating | Evaporation,1,none,PbC2N2S2,Spin-coating,0.8,Chlorobenzene,Undoped,0,PEDOT:PSS,Undoped,Spin-coating,Al,80.0,Evaporation,0.87,20.14,0.728,12.88,0,100.0-10.0
pin,SLG | ITO,PCBM-60 | LiF,Undoped,Spin-coating | Evaporation,1,none,NH4I,Spin-coating,0.8,Chlorobenzene,Undoped,0,PEDOT:PSS,Undoped,Spin-coating,Al,80.0,Evaporation,0.94,21.17,0.7040000000000001,13.97,0,100.0-10.0
pin,SLG | ITO,PCBM-60 | LiF,Undoped,Spin-coating | Evaporation,1,none,NH4SCN,Spin-coating,0.8,Chlorobenzene,Undoped,0,PEDOT:PSS,Undoped,Spin-coating,Al,80.0,Evaporation,0.96,23.31,0.738,16.47,0,100.0-10.0
nip,SLG | ITO,TiO2-c,Undoped,Spin-coating,1,none,Cl,Spin-coating >> CBD,1.0,Undoped,Undoped,0,Spiro-MeOTAD,Li-TFSI; TBP,Spin-coating,Au,100.0,Evaporation,0.978,19.35,0.6890000000000001,13.04,0,100.0-40.0
nip,SLG | ITO,TiO2-c,Undoped,Spin-coating,1,none,Cl,Spin-coating >> CBD,1.0,Undoped,Undoped,0,Spiro-MeOTAD,Li-TFSI; TBP,Spin-coating,Au,100.0,Evaporation,1.018,19.64,0.7,14.0,0,100.0-55.0
nip,SLG | ITO,TiO2-c,Undoped,Spin-coating,1,none,Cl,Spin-coating,1.0,Undoped,Undoped,0,Spiro-MeOTAD,Li-TFSI; TBP,Spin-coating,Au,100.0,Evaporation,1.033,19.37,0.7040000000000001,14.08,0,100.0-70.0
nip,SLG | ITO,TiO2-c,Undoped,Spin-coating,1,none,Cl,Spin-coating,1.0,Undoped,Undoped,0,Spiro-MeOTAD,Li-TFSI; TBP,Spin-coating,Au,100.0,Evaporation,1.038,18.82,0.7120000000000001,13.89,0,100.0-90.0
nip,SLG | ITO,TiO2-c,Undoped,Spin-coating,1,none,Cl,Spin-coating,1.0,Undoped,Undoped,0,Spiro-MeOTAD,Li-TFSI; TBP,Spin-coating,Au,100.0,Evaporation,1.024,18.15,0.6920000000000001,12.85,0,100.0-110.0
nip,SLG | FTO,TiO2-c,Undoped,Spin-coating,1,none,Undoped,Spin-coating,1.0,Undoped,Undoped,0,Spiro-MeOTAD,Li-TFSI; TBP,Spin-coating,Au,100.0,E-beam evaporation,0.634,4.9,0.26,0.8,1,100.0-15.0
nip,SLG | FTO,TiO2-c | TiO2-mp,Undoped,Spray-pyrolys | Spin-coating,1,none,Undoped,Spin-coating,1.0,Undoped,Undoped,0,P3HT,Undoped,Spin-coating,Au,80.0,Evaporation,0.92,24.7,0.4,9.04,0,100.0-5.0
pin,SLG | FTO,PCBM-60,Undoped,Spin-coating,1,none,Undoped,Spin-coating,1.0,Undoped,Undoped,0,NiO-c,Undoped,Spin-coating,Al,80.0,Evaporation,0.97,19.07,0.57,11.0,0,150.0-1.0
pin,SLG | FTO,PCBM-60,Undoped,Spin-coating,1,none,Undoped,Spin-coating,1.0,Undoped,Undoped,0,NiO-c,Li,Spin-coating,Al,80.0,Evaporation,1.05,21.5,0.62,14.0,0,150.0-1.0
nip,SLG | FTO,TiO2-c | TiO2-mp,Undoped,ALD | Spin-coating,1,MAI,Cl,Spin-coating,1.0,Undoped,Undoped,0,Spiro-MeOTAD,Li-TFSI; TBP,Spin-coating,Au,70.0,Evaporation,1.04,21.5,0.76,16.9,0,90; 150-100.0; 10.0
pin,SLG | ITO,PCBM-60 | ZnO-np,Undoped,Spin-coating | Spin-coating,1,none,Cl,Spin-coating,1.0,Undoped,Undoped,0,PEDOT:PSS,Undoped,Spin-coating,Al,100.0,Evaporation,0.97,20.5,0.8,15.9,0,95.0-20.0
nip,SLG | FTO,TiO2-c,Undoped,Spray-pyrolys,1,none,Undoped,Spin-coating,1.0,Toluene,Undoped,0,Spiro-MeOTAD,Li-TFSI; TBP,Spin-coating,Au,80.0,Evaporation,1.05,17.79,0.63,11.72,0,100.0-20.0
nip,SLG | FTO,TiO2-c,Undoped,Spray-pyrolys,1,PbI2,Undoped,Spin-coating,1.0,Toluene,Undoped,0,Spiro-MeOTAD,Li-TFSI; TBP,Spin-coating,Au,80.0,Evaporation,1.06,17.4,0.64,11.89,0,100.0-20.0
pin,SLG | ITO,PCBM-60 | BCP,Undoped,Spin-coating | Spin-coating,1,MAI,Undoped,Spin-coating,1.0,Undoped,Undoped,0,PEDOT:PSS,Undoped,Spin-coating,Ag,100.0,Evaporation,,,,0.1,0,100.0-20.0
pin,SLG | ITO,PCBM-60 | BCP,Undoped,Spin-coating | Spin-coating,1,MAI,Undoped,Spin-coating,1.0,Undoped,Undoped,0,PEDOT:PSS,Undoped,Spin-coating,Ag,100.0,Evaporation,0.5,7.0,0.38,1.5,0,100.0-30.0
pin,SLG | ITO,PCBM-60 | BCP,Undoped,Spin-coating | Spin-coating,1,MAI,Undoped,Spin-coating,1.0,Undoped,Undoped,0,PEDOT:PSS,Undoped,Spin-coating,Ag,100.0,Evaporation,0.55,8.0,0.37,1.8,0,100.0-40.0
pin,SLG | ITO,PCBM-60,Undoped,Spin-coating,1,MAI,Undoped,Spin-coating,1.0,Undoped,Undoped,0,PEDOT:PSS,Undoped,Spin-coating,Ca | Al,100.0,Evaporation | Evaporation,0.725,22.6,0.767,12.6,0,90.0-25.0
pin,SLG | ITO,PCBM-60 | BCP,Undoped,Spin-coating | Spin-coating,1,none,Cl,Evaporation >> Evaporation,1.0,Undoped,Undoped,0,NiO-np,Undoped,Spin-coating,Ag,100.0,Evaporation,1.03,20.66,0.74,15.9,1,135.0-15.0
pin,SLG | ITO,PCBM-60,Undoped,Spin-coating,1,none,Cl,Spin-coating,1.0,Undoped,Undoped,0,PEDOT:PSS,Undoped,Spin-coating,Ag,100.0,Evaporation,0.99,17.2,0.62,10.2,0,90.0-50.0
pin,SLG | ITO,PCBM-60,Bphen,Spin-coating,1,none,Cl,Spin-coating >> Spin-coating,1.0,Undoped,Undoped,0,PEDOT:PSS,Undoped,Spin-coating,Ag,100.0,Evaporation,0.96,18.0,0.66,11.5,0,90.0-50.0
pin,SLG | ITO,PCBM-60,Bphen,Spin-coating,1,none,Cl,Spin-coating,1.0,Undoped,Undoped,0,PEDOT:PSS,Undoped,Spin-coating,Ag,100.0,Evaporation,0.97,17.9,0.7,12.1,0,90.0-50.0
pin,SLG | ITO,PCBM-60,Bphen,Spin-coating,1,none,Cl,Spin-coating,1.0,Undoped,Undoped,0,PEDOT:PSS,MoS2,Spin-coating,Ag,100.0,Evaporation,1.01,21.3,0.72,15.4,0,90.0-50.0
nip,SLG | FTO,TiO2-c,Undoped,Spray-pyrolys,1,none,Undoped,Spin-coating,0.7,Chlorobenzene,Undoped,0,Spiro-MeOTAD,Li-TFSI; TBP,Spin-coating,Au,110.0,Evaporation,1.0,22.3,0.7,15.7,0,100.0-20.0
pin,SLG | ITO,PCBM-60 | BCP,Undoped,Spin-coating | Spin-coating,1,none,Undoped,Spin-coating,0.8333333333333334,Chlorobenzene,Undoped,0,PTAA,Undoped,Spin-coating,Ag,100.0,Evaporation,1.09,19.7,0.7,14.7,0,100.0-10.0
nip,SLG | FTO,TiO2-c | TiO2-mp,Undoped,Spray-pyrolys | Spin-coating,1,none,Undoped,Co-evaporation,0.0,Toluene,Undoped,0,Spiro-MeOTAD,FK209; Li-TFSI; TBP,Spin-coating,Au,80.0,Evaporation,1.045,20.0,0.625,12.7,0,100.0-10.0
nip,SLG | FTO,TiO2-c | TiO2-mp,Undoped,Spray-pyrolys | Spin-coating,1,none,Undoped,Co-evaporation,0.0,Toluene,Undoped,1,Spiro-MeOTAD,FK209; Li-TFSI; TBP,Spin-coating,Au,80.0,Evaporation,1.01,21.0,0.67,13.8,0,100.0-10.0
nip,SLG | FTO,TiO2-c | TiO2-mp,Undoped,Spray-pyrolys | Spin-coating,1,none,Undoped,Spin-coating,0.0,Toluene,Undoped,1,Spiro-MeOTAD,FK209; Li-TFSI; TBP,Spin-coating,Au,80.0,Evaporation,1.06,21.5,0.71,15.3,0,100.0-10.0
nip,SLG | FTO,TiO2-c,Undoped,Spray-pyrolys,1,none,Cl,Spin-coating,1.0,Undoped,Undoped,0,Spiro-MeOTAD,Li-TFSI; TBP,Spin-coating,Au,90.0,Evaporation,0.96,21.31,0.75,15.33,0,110; 115-60.0; 30.0
nip,SLG | FTO,SnO2-c,Undoped,Spin-coating,1,none,Undoped,Spin-coating >> Spin-coating,1.0,Diethyl ether,Undoped,0,Spiro-MeOTAD,Li-TFSI; TBP,Spin-coating,Ag,100.0,Evaporation,1.088,21.85,0.72,17.07,0,100.0-5.0
nip,SLG | FTO,SnO2-c,Undoped,Spin-coating,1,none,Methimazole,Spin-coating,1.0,Diethyl ether,Undoped,0,Spiro-MeOTAD,Li-TFSI; TBP,Spin-coating,Ag,100.0,Evaporation,1.09,23.05,0.73,18.45,1,100.0-5.0
nip,SLG | FTO,SnO2-c,Undoped,Spin-coating,1,none,Undoped,Spin-coating,1.0,Diethyl ether,Undoped,0,Spiro-MeOTAD,Li-TFSI; TBP,Spin-coating,Ag,100.0,Evaporation,1.114,22.25,0.71,17.48,0,100.0-5.0
pin,SLG | ITO,PCBM-60 | bis-C60,Undoped,Spin-coating | Spin-coating,1,none,Cl,Spin-coating,1.0,Undoped,Undoped,0,PEDOT:PSS,Undoped,Spin-coating,Ag,150.0,Evaporation,0.88,17.15,0.65,9.79,0,90.0-180.0
pin,SLG | ITO,PCBM-60 | bis-C60,Undoped,Spin-coating | Spin-coating,1,none,"1,8-diiodooctane; Cl",Spin-coating,1.0,Undoped,Undoped,0,PEDOT:PSS,Undoped,Spin-coating,Ag,150.0,Evaporation,0.92,17.4,0.73,11.62,0,90.0-180.0
pin,SLG | ITO,PCBM-60 | bis-C60,Undoped,Spin-coating | Spin-coating,1,none,"1,4-diiodobutane; Cl",Spin-coating,1.0,Undoped,Undoped,0,PEDOT:PSS,Undoped,Spin-coating,Ag,150.0,Evaporation,0.94,18.47,0.75,13.09,0,90.0-180.0
pin,SLG | ITO,PCBM-60 | bis-C60,Undoped,Spin-coating | Spin-coating,1,none,"1,4-dibromobutane; Cl",Spin-coating,1.0,Undoped,Undoped,0,PEDOT:PSS,Undoped,Spin-coating,Ag,150.0,Evaporation,0.94,18.95,0.72,12.88,0,90.0-180.0
pin,SLG | ITO,PCBM-60 | bis-C60,Undoped,Spin-coating | Spin-coating,1,none,"1,10-diiododecane; Cl",Spin-coating,1.0,Undoped,Undoped,0,PEDOT:PSS,Undoped,Spin-coating,Ag,150.0,Evaporation,0.92,17.44,0.73,11.76,0,90.0-180.0
nip,SLG | FTO,TiO2-c | TiO2-mp,Undoped,Spin-coating | Spin-coating,1,none,Phenylethylammonium iodide,Spin-coating,1.0,Diethyl ether,Undoped,0,Spiro-MeOTAD,Li-TFSI; TBP,Spin-coating,Ag,120.0,Evaporation,1.093,5.93,0.6509999999999999,4.22,0,65; 100-1.0; 10.0
nip,SLG | FTO,TiO2-c | TiO2-mp,Undoped,Spin-coating | Spin-coating,1,none,Phenylethylammonium iodide,Spin-coating,1.0,Diethyl ether,Undoped,0,Spiro-MeOTAD,Li-TFSI; TBP,Spin-coating,Ag,120.0,Evaporation,1.11,20.35,0.76,17.15,0,90.0-10.0
nip,SLG | FTO,TiO2-c | TiO2-mp,Undoped,Spin-coating | Spin-coating,1,none,Phenylethylammonium iodide,Spin-coating,1.0,Diethyl ether,Undoped,0,Spiro-MeOTAD,Li-TFSI; TBP,Spin-coating,Ag,120.0,Evaporation,1.12,21.07,0.74,17.4,0,95.0-10.0
nip,SLG | FTO,TiO2-c | TiO2-mp,Undoped,Spin-coating | Spin-coating,1,none,Phenylethylammonium iodide,Spin-coating,1.0,Diethyl ether,Undoped,0,Spiro-MeOTAD,Li-TFSI; TBP,Spin-coating,Ag,120.0,Evaporation,1.12,22.33,0.75,18.53,0,100.0-10.0
nip,SLG | FTO,TiO2-c | TiO2-mp,Undoped,Spin-coating | Spin-coating,1,none,Phenylethylammonium iodide,Spin-coating,1.0,Diethyl ether,Undoped,0,Spiro-MeOTAD,Li-TFSI; TBP,Spin-coating,Ag,120.0,Evaporation,1.12,21.58,0.74,17.9,0,105.0-10.0
nip,SLG | FTO,TiO2-c | TiO2-mp,Undoped,Spin-coating | Spin-coating,1,none,Phenylethylammonium iodide,Spin-coating >> CBD,1.0,Diethyl ether,Undoped,0,Spiro-MeOTAD,Li-TFSI; TBP,Spin-coating,Ag,120.0,Evaporation,1.12,21.38,0.73,17.37,0,110.0-10.0
nip,SLG | FTO,TiO2-c | TiO2-mp,Undoped,Spin-coating | Spin-coating,1,none,Phenylethylammonium iodide,Spin-coating >> CBD,1.0,Diethyl ether,Undoped,0,Spiro-MeOTAD,Li-TFSI; TBP,Spin-coating,Ag,120.0,Evaporation,1.12,20.98,0.75,17.62,0,100.0-5.0
nip,SLG | FTO,TiO2-c | TiO2-mp,Undoped,Spin-coating | Spin-coating,1,none,Phenylethylammonium iodide,Spin-coating >> CBD,1.0,Diethyl ether,Undoped,0,Spiro-MeOTAD,Li-TFSI; TBP,Spin-coating,Ag,120.0,Evaporation,1.11,21.35,0.76,18.0,0,100.0-10.0
nip,SLG | FTO,TiO2-c | TiO2-mp,Undoped,Spin-coating | Spin-coating,1,none,Phenylethylammonium iodide,Spin-coating >> CBD,1.0,Diethyl ether,Undoped,0,Spiro-MeOTAD,Li-TFSI; TBP,Spin-coating,Ag,120.0,Evaporation,1.13,21.25,0.77,18.32,0,100.0-15.0
nip,SLG | FTO,TiO2-c | TiO2-mp,Undoped,Spin-coating | Spin-coating,1,none,Phenylethylammonium iodide,Spin-coating >> CBD,1.0,Diethyl ether,Undoped,0,Spiro-MeOTAD,Li-TFSI; TBP,Spin-coating,Ag,120.0,Evaporation,1.12,21.12,0.75,17.85,0,100.0-20.0
nip,SLG | FTO,TiO2-c | TiO2-mp,Undoped,Spin-coating | Spin-coating,1,none,Phenylethylammonium iodide,Spin-coating >> CBD,1.0,Diethyl ether,Undoped,0,Spiro-MeOTAD,Li-TFSI; TBP,Spin-coating,Ag,120.0,Evaporation,1.1,21.13,0.75,17.34,0,100.0-25.0
nip,SLG | FTO,TiO2-c | TiO2-mp,Undoped,Spin-coating | Spin-coating,1,none,Cl,Spin-coating >> CBD,1.0,Undoped,Undoped,0,CuSCN,Undoped,Dropcasting,Au,50.0,Evaporation,0.77,12.3,0.6,5.7,0,100.0-120.0
nip,SLG | FTO,TiO2-c,Undoped,Spin-coating,1,none,Cl,Spin-coating,1.0,Undoped,Undoped,0,CuSCN,Undoped,Dropcasting,Au,50.0,Evaporation,0.79,12.1,0.71,6.8,0,100.0-120.0
nip,SLG | FTO,TiO2-c | TiO2-mp,Undoped,Spin-coating | Spin-coating,1,none,Cl,Spin-coating,1.0,Undoped,Undoped,0,Spiro-MeOTAD,Li-TFSI; TBP,Spin-coating,Au,80.0,Evaporation,0.99,15.4,0.71,10.9,0,100.0-120.0
nip,SLG | FTO,TiO2-c | Al2O3-mp,Undoped,Spin-coating | Spin-coating,1,none,Cl,Spin-coating,1.0,Undoped,Undoped,0,Spiro-MeOTAD,Li-TFSI; TBP,Spin-coating,Au,80.0,Evaporation,1.0,21.4,0.7,14.1,0,100.0-45.0
pin,SLG | ITO,PCBM-60,Undoped,Spin-coating | Evaporation,1,none,DEACl,Spin-coating >> Spin-coating,1.0,Undoped,Undoped,0,PEDOT:PSS,Undoped,Spin-coating,Ag,140.0,Evaporation,0.962,21.743,0.6759999999999999,14.15,0,90.0-10.0
nip,SLG | FTO,TiO2-c | TiO2-mp,Undoped,Spray-pyrolys | Spin-coating,1,none,Undoped,Spin-coating,1.0,Undoped,Undoped,0,Spiro-MeOTAD,Li-TFSI; TBP,Spin-coating,Au,80.0,Evaporation,0.95,21.03,0.7,14.01,1,80.0-30.0
nip,SLG | FTO,TiO2-c | TiO2-mp, TiCl4,Spray-pyrolys | Spin-coating,1,none,CuBr,Spin-coating,1.0,Undoped,Undoped,0,Spiro-MeOTAD,Li-TFSI; TBP,Spin-coating,Au,80.0,Evaporation,0.95,22.92,0.72,15.61,1,80.0-30.0
nip,SLG | FTO,TiO2-c | TiO2-mp, TiCl4,Spray-pyrolys | Spin-coating,1,none,CuI,Spin-coating,1.0,Undoped,Undoped,0,Spiro-MeOTAD,Li-TFSI; TBP,Spin-coating,Au,80.0,Evaporation,0.99,21.81,0.71,15.25,1,80.0-30.0
nip,SLG | FTO,TiO2-c | TiO2-mp, TiCl4,Spray-pyrolys | Spin-coating,1,none,NaI,Spin-coating >> CBD,1.0,Undoped,Undoped,0,Spiro-MeOTAD,Li-TFSI; TBP,Spin-coating,Au,80.0,Evaporation,0.9,22.97,0.73,15.14,1,80.0-30.0
nip,SLG | FTO,TiO2-c | TiO2-mp, TiCl4,Spray-pyrolys | Spin-coating,1,none,AgI,Spin-coating,1.0,Undoped,Undoped,0,Spiro-MeOTAD,Li-TFSI; TBP,Spin-coating,Au,80.0,Evaporation,1.02,19.24,0.72,14.18,1,80.0-30.0
nip,SLG | FTO,TiO2-c,Undoped,Spray-pyrolys,1,none,HCl,Spin-coating,1.0,Undoped,Undoped,0,Spiro-MeOTAD,Li-TFSI; TBP,Spin-coating,Ag,120.0,Evaporation,1.02,20.08,0.6970000000000001,14.28,0,100.0-5.0
nip,SLG | FTO,TiO2-c,Undoped,Spray-pyrolys,1,none,Undoped,Spin-coating >> CBD,1.0,Undoped,Undoped,0,Spiro-MeOTAD,Li-TFSI; TBP,Spin-coating,Ag,120.0,Evaporation,1.01,21.5,0.68,14.76,1,100.0-5.0
nip,SLG | FTO,TiO2-c,Undoped,Spray-pyrolys,1,none,Undoped,Spin-coating >> CBD,1.0,Undoped,Undoped,0,Spiro-MeOTAD,Li-TFSI; TBP,Spin-coating,Au,70.0,Evaporation,0.86,14.31,0.71,8.69,0,100.0-105.0
nip,SLG | FTO,TiO2-c | TiO2-mp,Undoped,Spray-pyrolys | Spin-coating,1,none,Cl,Spin-coating,0.9090909090909092,Diethyl ether,Undoped,0,Spiro-MeOTAD,Li-TFSI; TBP,Spin-coating,Au,80.0,Evaporation,0.98,16.0,0.77,12.03,0,65; 100-1.0; 60.0
nip,SLG | FTO,TiO2-c | TiO2-mp,Undoped,Spray-pyrolys | Spin-coating,1,none,Cl,Spin-coating,0.9090909090909092,Diethyl ether,Undoped,0,Spiro-MeOTAD,Li-TFSI; TBP,Spin-coating,Au,100.0,Evaporation,0.84,12.0,0.59,5.92,0,65; 100-1.0; 60.0
pin,SLG | ITO,PCBM-60 | LiF,Undoped,Spin-coating | Evaporation,1,MAI,Cl,Spin-coating,1.0,Undoped,Undoped,0,PEDOT:PSS,Undoped,Spin-coating,Ag,100.0,Evaporation,0.99,17.3,0.62,10.64,0,90.0-60.0
pin,SLG | ITO,PCBM-60 | LiF,Undoped,Spin-coating | Evaporation,1,none,Undoped,Spin-coating,1.0,Undoped,Undoped,0,PEDOT:PSS,Undoped,Spin-coating,Ag,100.0,Evaporation,0.75,12.56,0.52,4.96,0,90.0-60.0
nip,SLG | FTO,TiO2-c | TiO2-mp,TiCl4 ,Spray-pyrolys | Spin-coating,1,none,Undoped,Spin-coating,0.0,Toluene,Undoped,0,Spiro-MeOTAD,FK209; Li-TFSI; TBP,Spin-coating,Au,80.0,Evaporation,1.01,21.5,0.67,14.6,0,100.0-20.0
nip,SLG | FTO,TiO2-c | Al2O3-mp,Undoped,Spin-coating | Spin-coating,1,MAI,Cl,Spin-coating,1.0,Undoped,Undoped,0,Spiro-MeOTAD,Li-TFSI; TBP,Spin-coating,Ag,150.0,Evaporation,1.05,22.9,0.66,15.0,0,100.0-90.0
nip,SLG | FTO,TiO2-c | TiO2-mp,Undoped,Spin-coating | Spin-coating,1,MAI,Cl,Spin-coating,1.0,Undoped,Undoped,0,Spiro-MeOTAD,Li-TFSI; TBP,Spin-coating,Ag,150.0,Evaporation,0.74,13.27,0.65,6.11,0,100.0-90.0
nip,SLG | FTO,TiO2-c | Al2O3-mp,Undoped,Spin-coating | Spin-coating,1,MAI,Cl,Spin-coating >> CBD,1.0,Undoped,Undoped,0,Spiro-MeOTAD,Li-TFSI; TBP,Spin-coating,Ag,150.0,Evaporation,1.03,19.37,0.67,13.73,0,100.0-90.0
nip,SLG | FTO,TiO2-c | TiO2-mp,Undoped,Spray-pyrolys | Spin-coating,1,none,Undoped,Spin-coating,1.0,Undoped,Undoped,0,Spiro-MeOTAD,Li-TFSI; TBP,Spin-coating,Ag,150.0,Evaporation,0.97,16.2,0.7,11.2,1,70.0-10.0
nip,SLG | ITO,ZnO-c,Undoped,Spin-coating,1,MAI,Undoped,Spin-coating,1.0,Undoped,Undoped,0,Spiro-MeOTAD,Li-TFSI; TBP,Spin-coating,Ag,80.0,Evaporation,0.983,4.8,0.664,3.14,0,80.0-30.0
nip,SLG | FTO,TiO2-c | TiO2-mp,Undoped,Spray-pyrolys | Spin-coating,1,none,Undoped,Spin-coating >> CBD,1.0,Undoped,Undoped,0,Spiro-MeOTAD,Li-TFSI; TBP,Spin-coating,Ag,100.0,Evaporation,0.75,10.3,0.37,2.8,0,100.0-60.0
pin,SLG | FTO,PCBM-60 | BCP,Undoped,Spin-coating | Evaporation,1,MAI,Undoped,Spin-coating,0.8333333333333334,Chlorobenzene,Undoped,0,NiO-np,Undoped,Spin-coating,Au,100.0,Evaporation,1.06,19.44,0.7170000000000001,15.14,0,100.0-10.0
pin,SLG | FTO,PCBM-60 | BCP,Undoped,Spin-coating | Evaporation,1,MAI,Undoped,Spin-coating,0.8333333333333334,Chlorobenzene,Undoped,0,PEDOT:PSS,Undoped,Spin-coating,Au,100.0,Evaporation,0.96,16.0,0.664,10.69,0,100.0-10.0
nip,SLG | ITO,ZnO-np,Undoped,Spin-coating,1,none,Undoped,Spin-coating,1.0,Undoped,Undoped,0,Spiro-MeOTAD,Li-TFSI; TBP,Spin-coating,Ag,100.0,Evaporation,1.02,19.2,0.61,11.75,1,100.0-10.0
nip,SLG | FTO,TiO2-c,Undoped,Spin-coating,1,none,Undoped,Spin-coating,1.0,Chlorobenzene,Undoped,0,Spiro-MeOTAD,FK209; Li-TFSI; TBP,Spin-coating,Au,80.0,Evaporation,0.99,22.0,0.68,14.9,0,100.0-10.0
pin,SLG | FTO,PCBM-60 | bis-C60,Undoped,Spin-coating | Spin-coating,1,none,Undoped,Spin-coating >> Spin-coating,0.7,Toluene,Undoped,0,NiO-c,Undoped,Spin-coating,Ag,80.0,Evaporation,1.04,21.11,0.732,16.1,0,95.0-30.0
pin,SLG | ITO,PCBM-60,Undoped,Spin-coating,1,none,Undoped,Spin-coating >> Spin-coating,0.7,Toluene,Undoped,0,PEDOT:PSS,Undoped,Spin-coating,Ag,150.0,Evaporation,0.91,20.3,0.7829999999999999,14.0,0,100.0-10.0
pin,SLG | FTO,PCBM-60,Undoped,Spin-coating,1,none,Undoped,Spin-coating >> Spin-coating,0.2222222222222222,Toluene,Undoped,0,NiO-c,Undoped,Spray-coating,Ag,100.0,Evaporation,1.06,22.19,0.7390000000000001,17.38,0,95.0-25.0
nip,SLG | FTO,TiO2-c,Undoped,CBD,1,none,Undoped,Spin-coating,1.0,Undoped,Undoped,0,Spiro-MeOTAD,Li-TFSI; TBP,Spin-coating,Au,70.0,Evaporation,0.81,18.2,0.6629999999999999,9.7,1,100.0-10.0
pin,SLG | ITO,PCBM-60,Undoped,Spin-coating,1,none,Undoped,Spin-coating,1.0,Undoped,Undoped,0,PEDOT:PSS,Undoped,Spin-coating,Ag,100.0,Evaporation,0.903,13.15,0.628,8.1,1,100.0-5.0
nip,SLG | ITO,TiO2-c,Undoped,Spin-coating,1,MAI,Cl,Spin-coating >> Spin-coating,1.0,Undoped,Undoped,0,Spiro-MeOTAD,Li-TFSI; TBP,Spin-coating,Ag,150.0,Evaporation,1.01,20.63,0.69,13.69,0,100.0-25.0
nip,SLG | ITO,TiO2-c,Undoped,Spin-coating,1,MAI,Cl,Spin-coating >> Spin-coating,1.0,Undoped,Undoped,0,Spiro-MeOTAD,Undoped,Spin-coating,Ag,150.0,Evaporation,0.94,18.5,0.26,4.52,0,100.0-25.0
nip,SLG | FTO,TiO2-c | TiO2-mp,Undoped,Spin-coating | Spin-coating,1,MAI,Undoped,Spin-coating,0.7,Undoped,Undoped,0,Spiro-MeOTAD,Li-TFSI; TBP,Spin-coating,Ag,100.0,Evaporation,1.08,19.8,0.659,13.9,0,100.0-30.0
nip,SLG | FTO,TiO2-c | TiO2-mp, NaYF4:Yb:Tm-np,Spin-coating | Spin-coating,1,MAI,Undoped,Spin-coating,0.7,Undoped,Undoped,0,Spiro-MeOTAD,Li-TFSI; TBP,Spin-coating,Ag,100.0,Evaporation,1.1,21.7,0.706,16.8,0,100.0-30.0
nip,SLG | ITO,ZnO-c,Undoped,Spin-coating,1,none,Undoped,Spin-coating,1.0,Undoped,Undoped,0,Spiro-MeOTAD,Li-TFSI; TBP,Spin-coating,MoO3 | Ag,110.0,Evaporation,0.99,19.12,0.63,11.96,0,80.0-4.0
nip,SLG | FTO,TiO2-c | TiO2-mp,Undoped,Spray-pyrolys | Spin-coating,1,none,Undoped,Spin-coating,0.0,Chlorobenzene,Undoped,0,Spiro-MeOTAD,Li-TFSI; TBP,Spin-coating,Au,70.0,Evaporation,1.04,21.77,0.74,16.98,0,100.0-60.0
nip,SLG | FTO,TiO2-c | TiO2-nw,Undoped,CBD | Hydrothermal,1,MAI,Cl,Spin-coating,1.0,Undoped,Undoped,0,Spiro-MeOTAD,Undoped,Spin-coating,Au,60.0,Evaporation,0.8,19.2,0.62,9.5,0,110.0-60.0
nip,SLG | FTO,TiO2-c | TiO2-mp,Undoped,Spin-coating | Spin-coating,1,none,Undoped,Spin-coating,1.0,Undoped,Undoped,0,Spiro-MeOTAD,Li-TFSI; TBP,Spin-coating,Ag,100.0,Evaporation,0.92,20.28,0.6,11.1,1,100.0-30.0
nip,SLG | FTO,TiO2-c | TiO2-mp, BaTiO3,Spin-coating | Spin-coating,1,none,Undoped,Spin-coating,1.0,Undoped,Undoped,0,Spiro-MeOTAD,Li-TFSI; TBP,Spin-coating,Ag,100.0,Evaporation,0.98,19.79,0.65,12.61,1,100.0-30.0
nip,SLG | FTO,TiO2-c | TiO2-mp,Undoped,Spin-coating | Spin-coating,1,none,Undoped,Spin-coating,0.9,Chlorobenzene,Undoped,0,Spiro-MeOTAD,Li-TFSI; TBP,Spin-coating,Ag,120.0,Evaporation,1.075,24.16,0.743,19.3,0,100.0-30.0
nip,SLG | FTO,TiO2-c | TiO2-mp,Undoped,Spin-coating | Spin-coating,1,none,KSCN,Spin-coating,0.9,Chlorobenzene,Undoped,0,Spiro-MeOTAD,Li-TFSI; TBP,Spin-coating,Ag,120.0,Evaporation,1.085,24.03,0.7190000000000001,18.75,0,100.0-30.0
pin,SLG | ITO,PCBM-60 | BCP,Undoped,Spin-coating | Spin-coating,1,MAI,Undoped,Spin-coating,1.0,Undoped,Undoped,0,PEDOT:PSS,Undoped,Spin-coating,Ag,80.0,Evaporation,0.93,20.3,0.73,13.9,0,80.0-5.0
pin,SLG | ITO,ZnO-np,Undoped,Spin-coating,1,MAI,Cl,Spin-coating,1.0,Undoped,Undoped,0,PEDOT:PSS,Undoped,Spin-coating,Al,150.0,Evaporation,0.96,15.35,0.64,9.35,0,100.0-20.0
pin,SLG | ITO,ZnO-np,Undoped,Spin-coating,1,MAI,Cl,Spin-coating >> Spin-coating,1.0,Undoped,Undoped,0,PEDOT:PSS,Undoped,Spin-coating,Al,150.0,Evaporation,0.94,17.07,0.67,10.59,0,100.0-20.0
nip,SLG | FTO,TiO2-c | TiO2-mp,Undoped,Spin-coating | Spin-coating,1,MAI,Undoped,Spin-coating,1.0,Undoped,Undoped,0,CuI,Undoped,Evaporation,Cu,100.0,Evaporation,0.85,22.99,0.47,9.0,1,130.0-20.0
nip,SLG | FTO,TiO2-c | TiO2-mp,Undoped,Spin-coating | Spin-coating,1,none,Undoped,Spin-coating,1.0,Undoped,Undoped,0,Spiro-MeOTAD,Li-TFSI; TBP,Spin-coating,Au,80.0,Evaporation,0.91,16.85,0.53,8.12,1,130.0-20.0
nip,SLG | ITO,ZnO-c,Undoped,Spin-coating,1,none,HI,Spin-coating,1.0,Undoped,Undoped,0,Spiro-MeOTAD,Li-TFSI; TBP,Spin-coating,Au,60.0,Evaporation,1.05,20.71,0.7659999999999999,16.67,0,100.0-2.0
nip,SLG | FTO,ZnO-c | ZnO-nw,Undoped,Spin-coating | Hydrothermal,1,none,Undoped,Spin-coating,1.0,Undoped,Undoped,0,Spiro-MeOTAD,Undoped,Spin-coating,Au,80.0,Evaporation,0.938,22.9,0.65,14.0,1,90.0-40.0
nip,SLG | FTO,ZnO-c | ZnO-nw, Mg,Spin-coating | Hydrothermal,1,none,Undoped,Spin-coating,1.0,Undoped,Undoped,0,Spiro-MeOTAD,Undoped,Spin-coating,Au,80.0,Evaporation,0.99,22.7,0.68,15.3,1,90.0-40.0
nip,SLG | FTO,TiO2-c | TiO2-mp,Undoped,Spin-coating | Spin-coating,1,MAI,Undoped,Spin-coating,1.0,Undoped,Undoped,0,Spiro-MeOTAD,Li-TFSI; TBP,Spin-coating,Au,80.0,Evaporation,0.903,13.5,0.516,6.3,0,140.0-12.0
nip,SLG | FTO,TiO2-c | TiO2-mp,Undoped,Spin-coating | Spin-coating,1,MAI,tetra-tert-butyl-metal free phthalocyanine,Spin-coating,1.0,Undoped,Undoped,0,Spiro-MeOTAD,Li-TFSI; TBP,Spin-coating,Au,80.0,Evaporation,0.924,14.2,0.616,8.05,0,140.0-12.0
nip,SLG | FTO,TiO2-c,Undoped,Spin-coating,1,MAI,Cl,Spin-coating >> Gas reaction,1.0,Undoped,Undoped,0,Spiro-MeOTAD,Li-TFSI; TBP,Spin-coating,Au,50.0,Evaporation,0.983,19.84,0.539,10.56,0,100.0-120.0
nip,SLG | FTO,TiO2-c,Undoped,Spin-coating,1,none,Undoped,Spin-coating,1.0,Undoped,Undoped,0,Spiro-MeOTAD,Li-TFSI; TBP,Spin-coating,Au,80.0,Evaporation,0.98,18.9,0.53,9.9,1,90.0-5.0
nip,SLG | FTO,TiO2-c | TiO2-mp,Undoped,Spray-pyrolys | Spin-coating,1,none,Undoped,Spin-coating,0.0,Toluene,Undoped,0,P3HT,Li-TFSI; TBP,Spin-coating,Au,100.0,Evaporation,0.906,21.1,0.721,13.8,0,100.0-10.0
nip,SLG | FTO,TiO2-c | TiO2-mp,Undoped,Spray-pyrolys | Spin-coating,1,none,Undoped,Spin-coating,0.0,Toluene,Undoped,0,PTAA,Li-TFSI; TBP,Spin-coating,Au,100.0,Evaporation,1.01,22.6,0.7490000000000001,17.1,0,100.0-10.0
nip,SLG | FTO,TiO2-c | TiO2-mp,Undoped,Spray-pyrolys | Spin-coating,1,none,Undoped,Spin-coating,0.8,Diethyl ether,Undoped,0,Spiro-MeOTAD,FK209; Li-TFSI; TBP,Spin-coating,Au,70.0,Evaporation,1.0,19.42,0.685,12.9,0,100.0-3.0
nip,SLG | FTO,TiO2-c | TiO2-mp, Co-TFSI,Spray-pyrolys | Spin-coating,1,none,Undoped,Spin-coating,0.8,Diethyl ether,Undoped,0,Spiro-MeOTAD,FK209; Li-TFSI; TBP,Spin-coating,Au,70.0,Evaporation,1.025,22.31,0.726,16.48,0,100.0-3.0
nip,SLG | FTO,TiO2-c | TiO2-mp, Co-TFSI,Spray-pyrolys | Spin-coating,1,none,Undoped,Spin-coating >> CBD,0.8,Diethyl ether,Undoped,0,Spiro-MeOTAD,FK209; Li-TFSI; TBP,Spin-coating,Au,70.0,Evaporation,1.03,23.08,0.755,17.94,0,100.0-3.0
pin,SLG | ITO,PCBM-60,Undoped,Spin-coating,1,none,Undoped,Spin-coating,1.0,Toluene,Undoped,0,PEDOT:PSS,Undoped,Spin-coating,Ag,100.0,Evaporation,0.93,22.1,0.79,16.23,0,70.0-60.0
nip,SLG | FTO,TiO2-c,Undoped,Spin-coating,1,none,Undoped,Spin-coating,0.9183673469387754,Diethyl ether,Undoped,0,Spiro-MeOTAD,Li-TFSI; TBP,Spin-coating,Ag,80.0,Evaporation,1.0,22.6,0.736,16.68,0,100.0-10.0
nip,SLG | FTO,TiO2-c,Undoped,Spin-coating,1,none,Undoped,Spin-coating,0.9,Diethyl ether,Undoped,0,Spiro-MeOTAD,Li-TFSI; TBP,Spin-coating,Ag,80.0,Evaporation,1.03,23.14,0.7490000000000001,17.93,0,100.0-10.0
nip,SLG | FTO,TiO2-c,Undoped,Spin-coating,1,none,Undoped,Spin-coating,0.8823529411764707,Diethyl ether,Undoped,0,Spiro-MeOTAD,Li-TFSI; TBP,Spin-coating,Ag,80.0,Evaporation,1.064,23.96,0.763,19.13,0,100.0-10.0
nip,SLG | FTO,TiO2-c,Undoped,Spin-coating,1,none,Undoped,Spin-coating,0.8653846153846153,Diethyl ether,Undoped,0,Spiro-MeOTAD,Li-TFSI; TBP,Spin-coating,Ag,80.0,Evaporation,0.987,23.11,0.7,15.99,0,100.0-10.0
nip,SLG | FTO,TiO2-c,Undoped,Spin-coating,1,none,Undoped,Spin-coating,1.0,Chlorobenzene,Undoped,0,Spiro-MeOTAD,Li-TFSI; TBP,Spin-coating,Ag,150.0,Evaporation,1.05,19.2,0.63,12.6,0,100.0-5.0
nip,SLG | FTO,TiO2-c | Al2O3-mp,Undoped,Spin-coating | Spin-coating,1,none,Undoped,Spin-coating >> CBD,1.0,Undoped,Undoped,0,Spiro-MeOTAD,Li-TFSI; TBP,Spin-coating,Au,50.0,Evaporation,1.03,20.62,0.62,13.07,0,100.0-120.0
nip,SLG | FTO,ZnO-c,Undoped,Spin-coating,1,none,Undoped,Spin-coating >> CBD,1.0,Undoped,Undoped,0,P3HT,Undoped,Spin-coating,Ag,100.0,Evaporation,0.669,18.67,0.367,4.58,1,100.0-60.0
nip,SLG | FTO,ZnO-c,Undoped,Spin-coating,1,none,Undoped,Spin-coating >> CBD,1.0,Undoped,Undoped,0,P3HT,F4-TCNQ,Spin-coating,Ag,100.0,Evaporation,0.6990000000000001,19.09,0.427,5.69,1,100.0-60.0
nip,SLG | FTO,ZnO-c,Undoped,Spin-coating,1,none,Undoped,Spin-coating,1.0,Undoped,Undoped,0,P3HT,F4-TCNQ,Spin-coating,Ag,100.0,Evaporation,0.716,19.83,0.442,6.28,1,100.0-60.0
nip,SLG | FTO,ZnO-c,Undoped,Spin-coating,1,none,Undoped,Drop-infiltration,1.0,Undoped,Undoped,0,P3HT,Li-TFSI; TBP,Spin-coating,Ag,100.0,Evaporation,0.892,20.93,0.497,9.27,1,100.0-60.0
nip,SLG | FTO,ZnO-c,Undoped,Spin-coating,1,none,Undoped,Drop-infiltration,1.0,Undoped,Undoped,0,P3HT,F4-TCNQ,Spin-coating,Ag,100.0,Evaporation,0.7490000000000001,20.47,0.462,7.08,1,100.0-60.0
nip,SLG | FTO,TiO2-c,Undoped,Spin-coating,1,none,Cl,Spin-coating,1.0,Undoped,Undoped,1,P3HT,Undoped,Spin-coating,Ag,100.0,Evaporation,0.74,16.7,0.44,5.51,0,80.0-50.0
nip,SLG | FTO,TiO2-c | TiO2-mp,Undoped,Spin-coating | Spin-coating,1,none,Undoped,Spin-coating,0.3,Chlorobenzene,Undoped,0,Spiro-MeOTAD,Li-TFSI; TBP,Spin-coating,Au,80.0,Evaporation,1.06,20.23,0.72,15.52,0,100.0-10.0
nip,SLG | FTO,TiO2-c | TiO2-mp,Undoped,Spin-coating | Spin-coating,1,none,Undoped,Spin-coating >> Spin-coating,0.3,Chlorobenzene,Undoped,0,Spiro-MeOTAD,Li-TFSI; TBP,Spin-coating,Au,80.0,Evaporation,1.02,20.55,0.72,15.22,0,100.0-10.0
nip,SLG | FTO,TiO2-c | TiO2-mp,Undoped,Spin-coating | Spin-coating,1,none,SrI2,Spin-coating >> Spin-coating,0.3,Chlorobenzene,Undoped,0,Spiro-MeOTAD,Li-TFSI; TBP,Spin-coating,Au,80.0,Evaporation,0.97,20.91,0.65,13.15,0,100.0-10.0
nip,SLG | FTO,TiO2-c | TiO2-mp,Undoped,Spin-coating | Spin-coating,1,none,SrI2,Spin-coating,0.3,Chlorobenzene,Undoped,0,Spiro-MeOTAD,Li-TFSI; TBP,Spin-coating,Au,80.0,Evaporation,0.84,18.09,0.45,6.85,0,100.0-10.0
nip,SLG | FTO,TiO2-c,Undoped,Spray-pyrolys,1,none,Undoped,Spin-coating,1.0,Chlorobenzene,Undoped,0,Spiro-MeOTAD,Li-TFSI; TBP,Spin-coating,Au,80.0,Evaporation,1.13,23.0,0.773,19.4,0,130.0-5.0
nip,SLG | FTO,TiO2-c,Undoped,Spray-pyrolys,1,none,P123,Spin-coating,1.0,Chlorobenzene,Undoped,0,Spiro-MeOTAD,Li-TFSI; TBP,Spin-coating,Au,80.0,Evaporation,1.03,22.62,0.755,17.58,0,130.0-5.0
nip,SLG | FTO,TiO2-c | TiO2-mp,Undoped,Spin-coating | Spin-coating,1,none,Undoped,Spin-coating,0.3,Chlorobenzene,Undoped,0,Spiro-MeOTAD,Undoped,Spin-coating,Au,80.0,Evaporation,1.07,20.62,0.738,16.3,0,100.0-60.0
pin,SLG | ITO,PCBM-60 | BCP,Undoped,Evaporation | Evaporation,1,none,Undoped,Spray-coating,0.9523809523809524,Undoped,Undoped,0,NiO-c,Undoped,Spin-coating,Ag,100.0,Evaporation,1.025,21.5,0.75,16.32,0,80.0-20.0
pin,SLG | ITO,PCBM-60 | BCP,Undoped,Evaporation | Evaporation,1,none,PVP,Spray-coating,0.9523809523809524,Undoped,Undoped,0,NiO-c,Undoped,Spin-coating,Ag,100.0,Evaporation,1.083,21.54,0.75,17.49,0,80.0-20.0
nip,SLG | FTO,TiO2-c | TiO2-mp,Undoped,Spray-pyrolys | Spin-coating,1,none,Undoped,Spin-coating,1.0,Undoped,Undoped,0,Spiro-MeOTAD,Li-TFSI; TBP,Spin-coating,Au,100.0,Evaporation,0.86,17.21,0.63,9.36,0,110.0-60.0
pin,SLG | ITO,PCBM-60 | BCP,Undoped,Spin-coating | Spin-coating,1,none,Hypophosphorous acid,Spin-coating,1.0,Undoped,Undoped,0,PEDOT:PSS,Undoped,Spin-coating,Ag,100.0,Evaporation,0.98,20.94,0.77,15.7,0,70.0-15.0
pin,SLG | ITO,PCBM-60 | ZnO-np,Undoped,Spin-coating | Spin-coating,1,none,Undoped,Spin-coating,1.0,Undoped,Undoped,0,PEDOT:PSS,Undoped,Spin-coating,Ag,80.0,Evaporation,0.88,16.6,0.764,11.16,1,100.0-30.0
nip,SLG | FTO,TiO2-c,Undoped,Spray-pyrolys,1,none,Undoped,Co-evaporation,1.0,Ar,Undoped,0,Spiro-MeOTAD,Li-TFSI; TBP,Spin-coating,Au,80.0,Evaporation,0.981,21.31,0.483,10.09,0,100.0-10.0
pin,SLG | ITO,PCBM-60,Undoped,Spin-coating,1,none,NH4Cl,Spin-coating,1.0,Undoped,Undoped,0,PEDOT:PSS,Undoped,Spin-coating,Ca | Al,110.0,Evaporation,0.95,14.82,0.784,11.04,0,100.0-0.5
pin,SLG | ITO,PCBM-60 | BCP,Undoped,Spin-coating | Spin-coating,1,none,Undoped,Spin-coating >> Spin-coating,0.9,Toluene,Undoped,0,PEDOT:PSS,Undoped,Spin-coating,Ag,100.0,Evaporation,0.88,14.24,0.6779999999999999,8.62,0,90.0-15.0
