Repository: wthappy/BO_Reverse_design

# BO_Reverse_design

Bayesian reverse design based on experimental knowledge constraints.This work takes MAPbI3 perovskite solar cells as an example.

* In the Bayesian optimization process, the initial scatter points have a certain degree of randomness (which cannot be fixed by random seeds), so different optimal parameter values may be obtained.

* For the convenience of laboratory preparation, we designed both NIP and PIN devices separately in this work. You can adjust the corresponding “experimental knowledge constraint” according to your own needs.

* "Prob_params_all.csv" is the output file for the current example.

File: data.csv (part 14 of 18)
Cell_architecture,Substrate_stack_sequence,ETL_stack_sequence,ETL_additives_compounds,ETL_deposition_procedure,Perovskite_composition_perovskite_ABC3_structure,Perovskite_composition_none_stoichiometry_components_in_excess,Perovskite_additives_compounds,Perovskite_deposition_procedure,DMF_DMSO,Perovskite_deposition_quenching_media,Perovskite_deposition_quenching_media_additives_compounds,Perovskite_deposition_solvent_annealing,HTL_stack_sequence,HTL_additives_compounds,HTL_deposition_procedure,Backcontact_stack_sequence,Backcontact_thickness_list,Backcontact_deposition_procedure,JV_default_Voc,JV_default_Jsc,JV_default_FF,JV_default_PCE,Perovskite_deposition_solvents_IPA,Perovskite_deposition_thermal_annealing
nip,SLG | FTO,SnO2-c | PCBM-60,Undoped,Spin-coating | Spin-coating,1,none,Pb(SCN)2,Spin-coating >> Spin-coating,0.8992537313432836,Undoped,Undoped,0,Spiro-MeOTAD,Li-TFSI; TBP,Spin-coating,Au,60.0,Evaporation,1.11,22.44,0.782,18.42,0,100.0-5.0
nip,SLG | FTO,SnO2-c | PCBM-60,Undoped,Spin-coating | Spin-coating,1,none,Pb(SCN)2,Spin-coating,0.8992537313432836,Undoped,Undoped,0,Spiro-MeOTAD,Li-TFSI; TBP,Spin-coating,Au,60.0,Evaporation,1.08,21.55,0.748,17.48,0,100.0-5.0
pin,SLG | FTO,PCBM-60 | BCP,Undoped,Spin-coating | Spin-coating,1,none,Undoped,Spin-coating,1.0,Undoped,Undoped,0,NiO-c,Cs,Spin-coating,Ag,80.0,Evaporation,0.985,17.13,0.67,14.94,1,100.0-20.0
pin,SLG | ITO,PCBM-60 | Bphen,Undoped,Spin-coating | Spin-coating,1,none,Cl; ZnO-np,Spin-coating,1.0,Undoped,Undoped,0,PEDOT:PSS,Undoped,Spin-coating,Ag,100.0,Evaporation,0.95,20.84,0.705,13.97,0,100.0-5.0
nip,SLG | FTO,ZnO-np,Undoped,Spin-coating,1,none,Undoped,Spin-coating >> Spin-coating,0.8907563025210085,Diethyl ether,Undoped,0,Spiro-MeOTAD,Li-TFSI; TBP,Spin-coating,Au,100.0,Evaporation,0.76,15.31,0.74,8.51,0,100.0-12.0
nip,SLG | FTO,ZnO-np,Undoped,Spin-coating,1,none,Undoped,Spin-coating,0.8907563025210085,Diethyl ether,Undoped,0,Spiro-MeOTAD,Li-TFSI; TBP,Spin-coating,Au,100.0,Evaporation,1.01,22.76,0.71,16.32,0,100.0-12.0
nip,SLG | FTO,TiO2-c,Undoped,Spin-coating,1,none,Cl,Spin-coating >> Spin-coating,1.0,Undoped,Undoped,0,Spiro-MeOTAD,Li-TFSI; TBP,Spin-coating,Au,80.0,Evaporation,1.01,21.1,0.74,15.7,0,100.0-15.0
nip,SLG | FTO,TiO2-c | TiO2-mp,Undoped,Spin-coating | Spin-coating,1,none,Cl,Spin-coating >> Spin-coating,1.0,Undoped,Undoped,0,Spiro-MeOTAD,Li-TFSI; TBP,Spin-coating,Au,80.0,Evaporation,1.01,20.8,0.75,15.8,0,100.0-15.0
pin,SLG | ITO,PCBM-60 | C60 | BCP,Undoped,Spin-coating | Evaporation | Evaporation,1,none,Undoped,Spin-coating >> Spin-coating,1.0,Undoped,Undoped,0,PolyTPD,Undoped,Spin-coating,Ag,130.0,Evaporation,0.97,16.6,0.55,8.7,1,100.0-600.0
pin,SLG | ITO,PCBM-60 | C60 | BCP,Undoped,Spin-coating | Evaporation | Evaporation,1,none,Undoped,Spin-coating,1.0,Undoped,Undoped,0,PolyTPD,Undoped,Spin-coating,Ag,130.0,Evaporation,1.08,19.7,0.629,13.0,1,100.0-600.0
pin,SLG | ITO,PCBM-60 | C60 | BCP,Undoped,Spin-coating | Evaporation | Evaporation,1,none,Undoped,Spin-coating,1.0,Undoped,Undoped,0,PolyTPD,Undoped,Spin-coating,Ag,130.0,Evaporation,0.89,11.4,0.36,3.66,1,100.0-120.0
nip,SLG | FTO,TiO2-c | TiO2-mp,Undoped,Spin-coating | Spin-coating,1,none,Undoped,Spin-coating,0.9,Undoped,Undoped,0,Spiro-MeOTAD,Undoped,Spin-coating,Au,90.0,Evaporation,1.0,18.1,0.62,11.2,1,100.0-30.0
nip,SLG | FTO,TiO2-c | TiO2-mp,Undoped,Spin-coating | Spin-coating,1,none,Undoped,Spin-coating,0.9,Undoped,Undoped,0,Spiro-MeOTAD,Li-TFSI; TBP,Spin-coating,Au,90.0,Evaporation,1.14,22.9,0.765,19.81,1,100.0-30.0
nip,SLG | FTO,TiO2-c | TiO2-mp,Undoped,Spray-pyrolys | Spin-coating,1,none,Undoped,Spin-coating,0.0,Toluene,Undoped,0,Spiro-MeOTAD,Li-TFSI; TBP,Spin-coating,Au,50.0,Evaporation,1.007,19.5,0.674,13.25,0,100.0-10.0
nip,SLG | FTO,SnO2-np,Undoped,Spin-coating,1,none,Undoped,Spin-coating,1.0,Diethyl ether,Undoped,0,Spiro-MeOTAD,Li-TFSI; TBP,Spin-coating,Au,100.0,Evaporation,0.92,21.0,0.34,6.5,0,75.0-10.0
nip,SLG | FTO,SnO2-np,Undoped,Spin-coating,1,none,Undoped,Spin-coating,1.0,Diethyl ether,Undoped,0,Spiro-MeOTAD,I2; Li-TFSI; TBP,Spin-coating,Au,100.0,Evaporation,1.0,22.0,0.62,14.0,0,75.0-10.0
pin,SLG | ITO,PCBM-60 | BCP,Undoped,Spin-coating | Spin-coating,1,none,Undoped,Spin-coating,0.8888888888888888,Chlorobenzene,Undoped,0,NiO-np,Undoped,Spin-coating,Ag,200.0,Evaporation,1.11,18.98,0.76,15.87,0,100.0-5.0
pin,SLG | ITO,PCBM-60 | BCP,Undoped,Spin-coating | Spin-coating,1,none,Undoped,Spin-coating,0.8888888888888888,Chlorobenzene,Undoped,0,NiO-np,Cu,Spin-coating,Ag,200.0,Evaporation,1.11,20.76,0.81,18.66,0,100.0-5.0
nip,SLG | FTO,TiO2-c | TiO2-mp,Undoped,Spin-coating | Spin-coating,1,MACl,Undoped,Spin-coating,1.0,Undoped,Undoped,0,Spiro-MeOTAD,Li-TFSI; TBP,Spin-coating,Au,80.0,Evaporation,0.7190000000000001,17.9,0.53,6.87,1,100.0-50.0
nip,SLG | FTO,TiO2-c,TiCl4,Spin-coating,1,MAI,Undoped,Spin-coating,1.0,Undoped,Undoped,0,Spiro-MeOTAD,Li-TFSI; TBP,Spin-coating,Ag,90.0,Evaporation,1.002,18.94,0.705,13.37,0,100.0-5.0
nip,SLG | FTO,TiO2-c,TiCl4,Spin-coating,1,MAI,PVP,Spin-coating,1.0,Undoped,Undoped,0,Spiro-MeOTAD,Li-TFSI; TBP,Spin-coating,Ag,90.0,Evaporation,1.038,20.15,0.721,15.08,0,100.0-5.0
nip,SLG | FTO,TiO2-c,TiCl4,Spin-coating,1,MAI,PVP,Spin-coating >> CBD,1.0,Undoped,Undoped,0,Spiro-MeOTAD,Li-TFSI; TBP,Spin-coating,Ag,90.0,Evaporation,1.057,21.38,0.745,16.57,0,100.0-10.0
nip,SLG | FTO,TiO2-c,TiCl4,Spin-coating,1,MAI,Undoped,Spin-coating >> CBD,1.0,Undoped,Undoped,0,Spiro-MeOTAD,Li-TFSI; TBP,Spin-coating,Ag,90.0,Evaporation,0.976,18.55,0.677,12.28,0,100.0-10.0
pin,SLG | ITO,C60 | BCP,Undoped,Evaporation | Evaporation,1,MAI,Undoped,Spin-coating,1.0,Undoped,Undoped,0,PEDOT:PSS,Undoped,Spin-coating,Al,100.0,Evaporation,0.93,21.8,0.664,13.52,0,100.0-5.0
pin,SLG | ITO,PCBM-60,Undoped,Spin-coating,1,MAI,Cl,Spin-coating >> Spin-coating,1.0,Undoped,Undoped,0,PEDOT:PSS,Undoped,Spin-coating,Ca | Al,105.0,Evaporation | Evaporation,0.979,15.8,0.506,7.8,0,80.0-80.0
pin,SLG | ITO,PCBM-60,Undoped,Spin-coating,1,MAI,Cl,Spin-coating >> Spin-coating,1.0,Undoped,Undoped,0,PEDOT:PSS,Undoped,Spin-coating,Ca | Al,105.0,Evaporation | Evaporation,0.972,17.2,0.64,10.7,0,80.0-100.0
pin,SLG | ITO,PCBM-60,Undoped,Spin-coating,1,MAI,Cl,Spin-coating >> Spin-coating,1.0,Undoped,Undoped,0,PEDOT:PSS,Undoped,Spin-coating,Ca | Al,105.0,Evaporation | Evaporation,0.966,18.4,0.688,12.2,0,80.0-120.0
pin,SLG | ITO,PCBM-60,Undoped,Spin-coating,1,MAI,Cl,Spin-coating >> CBD,1.0,Undoped,Undoped,0,PEDOT:PSS,Undoped,Spin-coating,Ca | Al,105.0,Evaporation | Evaporation,0.951,18.3,0.684,11.9,0,80.0-140.0
pin,SLG | ITO,PCBM-60,Undoped,Spin-coating,1,MAI,Cl,Spin-coating >> CBD,1.0,Undoped,Undoped,0,PEDOT:PSS,Undoped,Spin-coating,Ca | Al,105.0,Evaporation | Evaporation,0.893,17.5,0.5670000000000001,8.8,0,80.0-180.0
nip,SLG | FTO,TiO2-c | TiO2-nw,Undoped,Spin-coating | Hydrothermal,1,none,Undoped,Spin-coating,0.9090909090909092,Undoped,Undoped,0,Spiro-MeOTAD,Li-TFSI; TBP,Spin-coating,Au,60.0,Evaporation,0.99,21.14,0.76,15.79,1,140.0-10.0
nip,SLG | FTO,TiO2-c | Al2O3-mp,Undoped,Spin-coating | Spin-coating,1,none,Undoped,Spin-coating,1.0,Undoped,Undoped,0,Spiro-MeOTAD,Li-TFSI; TBP,Spin-coating,Ag,120.0,Evaporation,0.424,1.09,0.317,0.15,0,90.0-10.0
nip,SLG | FTO,TiO2-c | Al2O3-mp,Undoped,Spin-coating | Spin-coating,1,none,Undoped,Spin-coating,1.0,Undoped,Undoped,0,Spiro-MeOTAD,Li-TFSI; TBP,Spin-coating,Ag,120.0,Evaporation,0.003,3.24,0.81,0.01,0,100.0-5.0
nip,SLG | FTO,TiO2-c | Al2O3-mp,Undoped,Spin-coating | Spin-coating,1,none,Undoped,Spin-coating >> Spin-coating,1.0,Undoped,Undoped,0,Spiro-MeOTAD,Li-TFSI; TBP,Spin-coating,Ag,120.0,Evaporation,0.7809999999999999,4.32,0.46,1.57,0,110.0-40.0
nip,SLG | FTO,TiO2-c | Al2O3-mp,Undoped,Spin-coating | Spin-coating,1,none,Undoped,Spin-coating >> Spin-coating,1.0,Undoped,Undoped,0,Spiro-MeOTAD,Li-TFSI; TBP,Spin-coating,Ag,120.0,Evaporation,1.14,3.27,0.03,0.01,0,120.0-45.0
nip,SLG | FTO,TiO2-c | Al2O3-mp,Undoped,Spin-coating | Spin-coating,1,none,Undoped,Spin-coating >> Spin-coating,1.0,Undoped,Undoped,0,Spiro-MeOTAD,Li-TFSI; TBP,Spin-coating,Ag,120.0,Evaporation,0.916,7.09,0.72,4.69,0,130.0-10.0
nip,SLG | FTO,TiO2-c | TiO2-mp,Undoped,Spin-coating | Spin-coating,1,none,Undoped,Spin-coating >> Spin-coating,1.0,Undoped,Undoped,0,Spiro-MeOTAD,FK209; Li-TFSI; TBP,Spin-coating,Au,100.0,Evaporation,1.0,20.06,0.645,13.01,1,70.0-30.0
nip,SLG | FTO,TiO2-c,Undoped,Spin-coating,1,none,Undoped,Spin-coating,1.0,Undoped,Undoped,0,Spiro-MeOTAD,FK209; Li-TFSI; TBP,Spin-coating,Au,100.0,Evaporation,1.03,19.96,0.657,13.47,1,70.0-30.0
nip,SLG | FTO,TiO2-c | TiO2-mp,Undoped,Spin-coating | Spin-coating,1,none,Undoped,Spin-coating,1.0,Undoped,Undoped,0,Spiro-MeOTAD,Li-TFSI; TBP,Spin-coating,Au,60.0,Evaporation,0.909,19.8,0.75,13.5,0,100.0-90.0
nip,SLG | FTO,TiO2-c | TiO2-mp,Undoped,Spin-coating | Spin-coating,1,none,Undoped,Co-evaporation,1.0,Undoped,Undoped,0,Spiro-MeOTAD,Li-TFSI; TBP,Spin-coating,Au,60.0,Evaporation,0.792,17.1,0.68,9.1,0,100.0-90.0
pin,SLG | ITO,PCBM-60 | BCP,Undoped,Spin-coating | Spin-coating,1,none,Undoped,Spin-coating >> Spin-coating,1.0,Toluene,Undoped,0,NiO-np,Undoped,Spin-coating,Al,100.0,Evaporation,1.006,18.56,0.828,15.46,0,100.0-15.0
pin,SLG | ITO,PCBM-60 | BCP,Undoped,Spin-coating | Spin-coating,1,none,Undoped,Spin-coating >> Spin-coating,1.0,Toluene,Undoped,0,PEDOT:PSS,Undoped,Spin-coating,Al,150.0,Evaporation,1.006,18.56,0.828,15.46,0,100.0-15.0
nip,SLG | FTO,ZnO-c | ZnO-nw,Undoped,Spin-coating | Hydrothermal,1,none,Undoped,Spin-coating >> CBD,1.0,Undoped,Undoped,0,Spiro-MeOTAD,Li-TFSI; TBP,Spin-coating,Au,60.0,Evaporation,0.79,20.21,0.535,8.62,1,90.0-10.0
nip,SLG | FTO,ZnO-c | ZnO-nw, AlCl3:NH3,Spin-coating | Hydrothermal,1,none,Undoped,Spin-coating >> CBD,1.0,Undoped,Undoped,0,Spiro-MeOTAD,Li-TFSI; TBP,Spin-coating,Au,60.0,Evaporation,0.89,21.52,0.565,10.83,1,90.0-10.0
nip,SLG | FTO,ZnO-c | ZnO-nw, AlCl3:NH3,Spin-coating | Hydrothermal,1,none,Undoped,Spin-coating >> Spin-coating,1.0,Undoped,Undoped,0,Spiro-MeOTAD,Li-TFSI; TBP,Spin-coating,Au,60.0,Evaporation,0.9,21.97,0.56,11.12,1,90.0-10.0
nip,SLG | FTO,ZnO-c | ZnO-nw, AlCl3:NH3,Spin-coating | Hydrothermal,1,none,Undoped,Spin-coating,1.0,Undoped,Undoped,0,Spiro-MeOTAD,Li-TFSI; TBP,Spin-coating,Au,60.0,Evaporation,0.95,22.55,0.5660000000000001,12.1,1,90.0-10.0
nip,SLG | FTO,TiO2-c,Undoped,ALD,1,none,Undoped,Spin-coating,1.0,Undoped,Undoped,0,P3HT,Undoped,Spin-coating,Ag,100.0,Evaporation,0.9,18.0,0.607,9.83,0,100.0-120.0
nip,SLG | FTO,TiO2-c | TiO2-mp,Undoped,ALD | Spin-coating,1,none,Undoped,Drop-infiltration,1.0,Undoped,Undoped,0,P3HT,Undoped,Spin-coating,Ag,100.0,Evaporation,0.91,20.6,0.56,10.6,0,100.0-120.0
nip,SLG | FTO,TiO2-c | TiO2-mp,Undoped,ALD | Spin-coating,1,none,Undoped,Spin-coating,1.0,Undoped,Undoped,0,P3HT,Undoped,Spin-coating,Ag,100.0,Evaporation,0.92,21.5,0.603,12.5,0,100.0-120.0
nip,SLG | FTO,ZnO-c,Undoped,Spin-coating,1,none,Undoped,Spin-coating,1.0,Undoped,Undoped,0,P3HT,Undoped,Spin-coating,Ag,100.0,Evaporation,0.92,2.83,0.3929999999999999,1.03,0,50.0-45.0
nip,SLG | FTO,ZnO-c,Undoped,Spin-coating,1,none,Undoped,Spin-coating,1.0,Undoped,Undoped,0,P3HT,Undoped,Spin-coating,Ag,100.0,Evaporation,1.0490000000000002,17.5,0.385,7.07,0,60.0-45.0
nip,SLG | FTO,ZnO-c,Undoped,Spin-coating,1,none,Undoped,Spin-coating,1.0,Undoped,Undoped,0,P3HT,Undoped,Spin-coating,Ag,100.0,Evaporation,1.015,16.86,0.32,5.48,0,70.0-45.0
nip,SLG | FTO,ZnO-c,Undoped,Spin-coating,1,none,Undoped,Spin-coating,1.0,Undoped,Undoped,0,P3HT,Undoped,Spin-coating,Ag,100.0,Evaporation,0.7190000000000001,1.88,0.266,0.36,0,80.0-45.0
pin,SLG | ITO,C60 | BCP,Undoped,Evaporation | Evaporation,1,none,Undoped,Spin-coating,0.8,Chlorobenzene,Undoped,0,PTAA,Undoped,Spin-coating,Ag,80.0,Evaporation,1.08,21.0,0.777,17.56,0,100.0-10.0
pin,SLG | ITO,C60 | BCP,Undoped,Evaporation | Evaporation,1,none,Undoped,Spin-coating,0.8,Chlorobenzene,Undoped,0,PTAA,TAPC,Spin-coating,Ag,80.0,Evaporation,1.08,23.47,0.77,19.53,0,100.0-10.0
nip,SLG | FTO,TiO2-c | TiO2-mp,Undoped,ALD | Spin-coating,1,none,Undoped,Spin-coating,0.8,Chlorobenzene,Undoped,0,Spiro-MeOTAD,Li-TFSI; TBP,Spin-coating,Au,80.0,Evaporation,1.08,18.34,0.6759999999999999,13.4,0,100.0-10.0
nip,SLG | FTO,TiO2-c,Undoped,Spin-coating,1,none,Undoped,Spin-coating,1.0,Undoped,Undoped,0,Spiro-MeOTAD,Li-TFSI; TBP,Spin-coating,Ag,100.0,Evaporation,1.08,14.94,0.63,10.17,0,55.0-10.0
nip,SLG | ITO,TiO2-c,Undoped,Spin-coating,1,none,Undoped,Spin-coating,1.0,Undoped,Undoped,0,Spiro-MeOTAD,Li-TFSI; TBP,Spin-coating,Au,100.0,Evaporation,1.082,21.01,0.736,15.61,0,100.0-10.0
nip,SLG | ITO,TiO2-c,Undoped,Spin-coating,1,MAI,C60-PYP,Spin-coating,1.0,Undoped,Undoped,0,Spiro-MeOTAD,Li-TFSI; TBP,Spin-coating,Au,100.0,Evaporation,1.092,22.25,0.773,18.63,0,100.0-10.0
nip,SLG | ITO,TiO2-c,Undoped,Spin-coating,1,MAI,Undoped,Spin-coating,1.0,Undoped,Undoped,0,Spiro-MeOTAD,Li-TFSI; TBP,Spin-coating,Au,100.0,Evaporation,1.083,20.92,,17.04,0,100.0-10.0
nip,SLG | ITO,TiO2-c,Undoped,Spin-coating,1,MAI,C60-PYP,Spin-coating >> Spin-coating,1.0,Undoped,Undoped,0,Spiro-MeOTAD,Li-TFSI; TBP,Spin-coating,Au,100.0,Evaporation,1.087,21.1,0.773,17.81,0,100.0-10.0
nip,SLG | FTO,TiO2-c | TiO2-mp,Undoped,Spin-coating | Spin-coating,1,none,Undoped,Spin-coating,1.0,Undoped,Undoped,0,Spiro-MeOTAD,Li-TFSI; TBP,Spin-coating,Au,80.0,Evaporation,0.95,19.47,0.612,11.48,1,150.0-20.0
pin,SLG | ITO,PCBM-60 | LiF,Undoped,Spin-coating | Evaporation,1,MAI,Undoped,Spin-coating,1.0,Undoped,Undoped,0,PEDOT:PSS,Undoped,Spin-coating,Al,100.0,Evaporation,0.82,14.1,0.58,6.7,0,90.0-90.0
nip,SLG | ITO,C60,Undoped,Evaporation,1,none,Undoped,Spin-coating,0.9,Diethyl ether,Undoped,0,Spiro-MeOTAD,Li-TFSI; TBP,Spin-coating,Au,70.0,Evaporation,1.01,22.7,0.72,16.7,0,100.0-10.0
pin,SLG | ITO,C60,Undoped,Evaporation,1,none,Undoped,Spin-coating,0.9,Diethyl ether,Undoped,0,PEDOT:PSS,Undoped,Spin-coating,Ag,70.0,Evaporation,0.9,22.9,0.77,15.8,0,100.0-10.0
nip,SLG | ITO,C60,Undoped,Spin-coating,1,none,Undoped,Spin-coating,0.9,Diethyl ether,Undoped,0,Spiro-MeOTAD,Li-TFSI; TBP,Spin-coating,Au,70.0,Evaporation,0.99,23.0,0.65,14.8,0,100.0-10.0
nip,SLG | FTO,TiO2-c | TiO2-mp,Undoped,Spin-coating | Spin-coating,1,none,Undoped,Spin-coating,1.0,Undoped,Undoped,0,P3HT,Undoped,Spin-coating,Au,60.0,Evaporation,0.784,10.0,0.614,4.8,0,100.0-10.0
pin,SLG | ITO,PCBM-60 | BCP,Undoped,Spin-coating | Evaporation,1,none,Undoped,Spin-coating >> CBD,1.0,Undoped,Undoped,0,PEDOT:PSS,Undoped,Spin-coating,Ag,100.0,Evaporation,0.659,0.18,0.27,0.03,0,70.0-120.0
pin,SLG | ITO,C60 | BCP,Undoped,Evaporation | Evaporation,1,none,Undoped,Spin-coating,0.927643784786642,Toluene,Undoped,0,PEDOT:PSS,Undoped,Spin-coating,Ag,80.0,Evaporation,0.94,22.29,0.693,14.52,0,100.0-10.0
pin,SLG | ITO,C60 | BCP,Undoped,Evaporation | Evaporation,1,none,Undoped,Spin-coating,1.0,Undoped,Undoped,0,PEDOT:PSS,Undoped,Spin-coating,Ag,80.0,Evaporation,0.89,20.45,0.616,11.25,1,100.0-10.0
nip,SLG | FTO,TiO2-c,Undoped,Spin-coating,1,none,Undoped,Spin-coating >> Spin-coating,0.9,Diethyl ether,Undoped,0,Spiro-MeOTAD,Li-TFSI; TBP,Spin-coating,Ag,80.0,Evaporation,1.084,22.11,0.58,13.92,0,100.0-20.0
nip,SLG | FTO,TiO2-c | TiO2-mp,Undoped,Spin-coating | Spin-coating,1,none,Undoped,Spin-coating >> Spin-coating,0.9,Diethyl ether,Undoped,0,Spiro-MeOTAD,Li-TFSI; TBP,Spin-coating,Ag,80.0,Evaporation,1.053,22.16,0.598,13.91,0,100.0-20.0
nip,SLG | FTO,TiO2-c | TiO2-mp,Undoped,Spin-coating | Spin-coating,1,none,TiO2-np,Spin-coating >> Spin-coating,0.9,Diethyl ether,Undoped,0,Spiro-MeOTAD,Li-TFSI; TBP,Spin-coating,Ag,80.0,Evaporation,1.088,21.84,0.64,15.21,0,100.0-20.0
nip,SLG | FTO,TiO2-c | TiO2-mp,Undoped,Spin-coating | Spin-coating,1,none,TiO2-np,Spin-coating,0.8,Diethyl ether,Undoped,0,Spiro-MeOTAD,Li-TFSI; TBP,Spin-coating,Ag,80.0,Evaporation,1.0590000000000002,20.21,0.5670000000000001,12.22,0,100.0-20.0
pin,SLG | ITO,PCBM-60 | BCP,Undoped,Spin-coating | Evaporation,1,MAI,Undoped,Spray-coating,1.0,Undoped,Undoped,0,NiO-np,Undoped,Spin-coating,Ag,100.0,Evaporation,1.04,18.95,0.6509999999999999,12.88,0,100.0-10.0
pin,SLG | ITO,PCBM-60 | BCP,Undoped,Spin-coating | Evaporation,1,MAI,Undoped,Spray-coating,0.99,Undoped,Undoped,0,NiO-np,Undoped,Spin-coating,Ag,100.0,Evaporation,1.04,18.83,0.73,14.33,0,100.0-10.0
pin,SLG | ITO,PCBM-60 | BCP,Undoped,Spin-coating | Evaporation,1,MAI,Undoped,Spray-coating,0.98,Undoped,Undoped,0,NiO-np,Undoped,Spin-coating,Ag,100.0,Evaporation,1.06,18.7,0.769,15.28,0,100.0-10.0
pin,SLG | ITO,PCBM-60 | BCP,Undoped,Spin-coating | Evaporation,1,MAI,Undoped,Spray-coating,0.97,Undoped,Undoped,0,NiO-np,Undoped,Spin-coating,Ag,100.0,Evaporation,1.06,19.37,0.768,15.68,0,100.0-10.0
pin,SLG | ITO,PCBM-60 | BCP,Undoped,Spin-coating | Evaporation,1,MAI,Undoped,Spray-coating,0.95,Undoped,Undoped,0,NiO-np,Undoped,Spin-coating,Ag,100.0,Evaporation,1.04,18.82,0.752,14.72,0,100.0-10.0
pin,SLG | ITO,PCBM-60 | BCP,Undoped,Spin-coating | Evaporation,1,MAI,Undoped,Spray-coating,0.9,Undoped,Undoped,0,NiO-np,Undoped,Spin-coating,Ag,100.0,Evaporation,1.06,18.54,0.624,12.3,0,100.0-10.0
pin,SLG | ITO,PCBM-60,Undoped,Spin-coating,1,PbCl2,Cl,Spray-coating,1.0,Undoped,Undoped,0,PEDOT:PSS,Undoped,Spin-coating,Ca | Al,105.0,Evaporation | Evaporation,0.73,10.8,0.42,3.3,0,100.0-60.0
pin,SLG | ITO,PCBM-60,Undoped,Spin-coating,1,PbCl2,Cl,Spin-coating >> Spin-coating,1.0,Undoped,Undoped,0,PEDOT:PSS,Undoped,Spin-coating,Ca | Al,105.0,Evaporation | Evaporation,0.78,15.2,0.55,6.5,0,100.0-15.0
pin,SLG | ITO,PCBM-60 | ZnO-np,Undoped,Spin-coating | Spin-coating,1,MAI,Cl,Spin-coating,1.0,Undoped,Undoped,0,PEDOT:PSS,Undoped,Spin-coating,Al,120.0,Evaporation,0.93,19.38,0.72,13.07,0,95.0-30.0
pin,SLG | ITO,PCBM-60 | ZnO-np,Undoped,Spin-coating | Spin-coating,1,MAI,CH3I; Cl,Spin-coating,1.0,Undoped,Undoped,0,PEDOT:PSS,Undoped,Spin-coating,Al,120.0,Evaporation,0.96,20.6,0.76,15.06,0,95.0-30.0
nip,SLG | FTO,TiO2-c,Undoped,Spin-coating,1,none,Undoped,Co-evaporation,0.8,Chlorobenzene,Undoped,0,Spiro-MeOTAD,FK209; Li-TFSI; TBP,Spin-coating,Au,60.0,Evaporation,1.17,22.98,0.768,20.65,0,100.0-10.0
pin,SLG | FTO,PCBM-60 | BCP,Undoped,Spin-coating | Spin-coating,1,none,Undoped,Spin-coating,0.7,Chlorobenzene,Undoped,0,NiO-c,Undoped,Spin-coating,Ag,100.0,Evaporation,0.98,15.48,0.772,11.72,0,100.0-5.0
pin,SLG | FTO,PCBM-60 | BCP,MAI ,Spin-coating | Spin-coating,1,none,Undoped,Spin-coating,0.7,Chlorobenzene,Undoped,0,NiO-c,Undoped,Spin-coating,Ag,100.0,Evaporation,1.05,17.42,0.7809999999999999,14.29,0,100.0-5.0
pin,SLG | ITO,PCBM-60 | BCP,Undoped,Spin-coating | Spin-coating,1,none,Acetate; Cl,Spin-coating,0.75,Undoped,Undoped,0,PTAA,Undoped,Spin-coating,Ag,80.0,Evaporation,1.24,19.8,0.731,19.4,0,75-2.0
pin,SLG | ITO,PCBM-60 | C60 | BCP,Undoped,Spin-coating | Evaporation | Evaporation,1,none,Undoped,Spin-coating,0.8,Chlorobenzene,Undoped,0,P3CT-Na,Undoped,Spin-coating,Ag,100.0,Evaporation,1.01,21.48,0.792,17.18,0,75; 90-2.0; 4.0
nip,SLG | ITO,TiO2-c,Undoped,Dipp-coating,1,none,Undoped,Spin-coating,0.0,Chlorobenzene,Undoped,0,Spiro-MeOTAD,FK209; Li-TFSI; TBP,Spin-coating,Au,80.0,Evaporation,0.995,19.5,0.71,13.8,0,100.0-60.0
nip,SLG | ITO,TiO2-c,Undoped,Dipp-coating,1,none,Undoped,Co-evaporation,0.0,Chlorobenzene,Undoped,0,Spiro-MeOTAD,FK209; Li-TFSI; TBP,Spin-coating,Au,80.0,Evaporation,0.777,11.4,0.48,4.2,0,100.0-60.0
pin,SLG | ITO,PCBM-60 | Bphen,Undoped,Spin-coating | Spin-coating,1,none,Undoped,Spin-coating,0.8,2-Butanol,Undoped,0,PEDOT:PSS,Undoped,Spin-coating,Ag,150.0,Evaporation,0.98,20.45,0.765,15.29,0,100.0-1.5
nip,SLG | ITO,C60,Undoped,Evaporation,1,none,Undoped,Spin-coating,0.8,Chlorobenzene,Undoped,0,Spiro-MeOTAD,Li-TFSI; TBP,Spin-coating,Ag,100.0,Evaporation,1.07,21.24,0.773,17.57,0,60; 85-1.0; 25.0
pin,SLG | FTO,PCBM-60,Undoped,Spin-coating,1,none,Undoped,Spin-coating,0.9,Diethyl ether,Undoped,0,NiO-c,Undoped,Spray-pyrolys,Ag,100.0,Evaporation,1.02,19.85,0.68,13.8,0,70; 100-1.0; 10.0
pin,SLG | ITO,PCBM-60,Undoped,Spin-coating,1,none,Undoped,Spin-coating >> Spin-coating,0.9,Toluene,Undoped,0,NiO-np,Undoped,Spin-coating,Ag,70.0,Evaporation,1.1,18.24,0.775,15.54,0,100.0-10.0
pin,SLG | ITO,PCBM-60,Undoped,Spin-coating,1,none,Undoped,Spin-coating >> Spin-coating,0.9,Undoped,Undoped,0,PEDOT:PSS,Undoped,Spin-coating,Ag,70.0,Evaporation,0.61,5.3,0.387,1.2,0,100.0-10.0
pin,SLG | ITO,PCBM-60,Undoped,Spin-coating,1,none,Undoped,Spin-coating >> Spin-coating,0.9,Toluene,Undoped,0,PEDOT:PSS,Undoped,Spin-coating,Ag,70.0,Evaporation,0.83,15.0,0.594,7.4,0,100.0-10.0
nip,SLG | ITO,TiO2-c | TiO2-nw,Undoped,CBD | Hydrothermal,1,none,Undoped,Spin-coating,0.8,Chlorobenzene,Undoped,0,Spiro-MeOTAD,Li-TFSI; TBP,Spin-coating,Ag,150.0,Evaporation,0.97,21.7,0.5660000000000001,11.96,0,75; 105-10.0; 10.0
nip,SLG | FTO,TiO2-c,Undoped,Spray-pyrolys,1,none,Undoped,Spin-coating,0.6,Undoped,Undoped,0,Spiro-MeOTAD,Li-TFSI; TBP,Spin-coating,Au,80.0,Evaporation,1.02,19.6,0.52,10.5,0,120-50.0
nip,SLG | FTO,TiO2-c,Undoped,Spin-coating,1,none,Undoped,Spin-coating,0.8,Chlorobenzene,Undoped,0,Spiro-MeOTAD,Li-TFSI; TBP,Spin-coating,Au,80.0,Evaporation,1.058,21.84,0.7170000000000001,16.53,0,110-5.0
nip,SLG | FTO,TiO2-c,Undoped,Spin-coating,1,none,Undoped,Spin-coating,1.0,Chlorobenzene,Undoped,0,Spiro-MeOTAD,Li-TFSI; TBP,Spin-coating,Ag,100.0,Evaporation,1.032,18.11,0.6829999999999999,12.78,0,100.0-20.0
nip,SLG | FTO,TiO2-c,Samarium,Spin-coating,1,none,Undoped,Spin-coating,1.0,Chlorobenzene,Undoped,0,Spiro-MeOTAD,Li-TFSI; TBP,Spin-coating,Ag,100.0,Evaporation,1.036,18.31,0.708,13.43,0,100.0-20.0
nip,SLG | FTO,TiO2-c,Undoped,Spin-coating,1,none,Undoped,Spin-coating >> Spin-coating,1.0,Chlorobenzene,Undoped,0,Spiro-MeOTAD,Li-TFSI; TBP,Spin-coating,Ag,100.0,Evaporation,1.027,17.18,0.6729999999999999,11.86,0,100.0-20.0
nip,SLG | FTO,TiO2-c,Samarium,Spin-coating,1,none,Undoped,Spin-coating >> Spin-coating,1.0,Chlorobenzene,Undoped,0,Spiro-MeOTAD,Li-TFSI; TBP,Spin-coating,Ag,100.0,Evaporation,1.034,17.71,0.6940000000000001,12.73,0,100.0-20.0
pin,SLG | ITO,PCBM-60 | LiF,Undoped,Spin-coating | Evaporation,1,none,Cl,Spin-coating,1.0,Undoped,Undoped,0,PEDOT:PSS,Undoped,Spin-coating,Al,80.0,Evaporation,1.0,21.08,0.6779999999999999,14.29,0,95-150.0
nip,SLG | FTO,TiO2-c | TiO2-mp,Undoped,Spray-pyrolys | Spin-coating,1,none,Undoped,Spin-coating,0.8,Undoped,Undoped,0,Spiro-MeOTAD,Li-TFSI; TBP,Spin-coating,Au,60.0,Evaporation,1.04,19.19,0.758,15.19,0,110-60.0
nip,SLG | FTO,TiO2-c | TiO2-mp, NaYF4:Yb:Er-np,Spray-pyrolys | Spin-coating,1,none,Undoped,Spin-coating,0.8,Undoped,Undoped,0,Spiro-MeOTAD,Li-TFSI; TBP,Spin-coating,Au,60.0,Evaporation,1.06,21.29,0.767,17.23,0,110-60.0
nip,SLG | FTO,TiO2-c,Undoped,Spin-coating,1,none,Undoped,Spin-coating,1.0,Undoped,Undoped,0,Spiro-MeOTAD,Undoped,Spin-coating,MoO3 | Ag,120.0,Evaporation | Evaporation,1.03,22.33,0.73,16.77,0,100.0-5.0
pin,SLG | FTO,PCBM-60 | BCP,Undoped,Spin-coating | Evaporation,1,none,Undoped,Spin-coating,0.9,Chlorobenzene,Undoped,0,PEDOT:PSS,Undoped,Spin-coating,Ag,100.0,Evaporation,0.91,20.0,0.81,14.8,0,100.0-10.0
pin,SLG | ITO,PCBM-60 | Bphen,Undoped,Spin-coating | Spin-coating,1,none,Undoped,Spin-coating >> CBD,0.8,Chlorobenzene,Undoped,0,PEDOT:PSS,Undoped,Spin-coating,Au,150.0,Evaporation,0.831,16.25,0.635,10.63,0,60.0-5.0
pin,SLG | ITO,PCBM-60 | Bphen,Undoped,Spin-coating | Spin-coating,1,none,Undoped,Spin-coating >> CBD,0.8,Chlorobenzene,Undoped,0,PEDOT:PSS,Undoped,Spin-coating,Au,150.0,Evaporation,0.88,20.173,0.625,11.31,0,70.0-5.0
pin,SLG | ITO,PCBM-60 | Bphen,Undoped,Spin-coating | Spin-coating,1,none,Undoped,Spin-coating >> Spin-coating,0.8,Chlorobenzene,Undoped,0,PEDOT:PSS,Undoped,Spin-coating,Au,150.0,Evaporation,0.86,20.935,0.615,12.97,0,80.0-5.0
pin,SLG | ITO,PCBM-60 | Bphen,Undoped,Spin-coating | Spin-coating,1,none,Undoped,Spin-coating >> Spin-coating,0.8,Chlorobenzene,Undoped,0,PEDOT:PSS,Undoped,Spin-coating,Au,150.0,Evaporation,0.879,22.53,0.659,15.48,0,90.0-5.0
nip,SLG | FTO,TiO2-c | TiO2-nw,Undoped,CBD | Hydrothermal,1,none,Undoped,Spin-coating,0.8,Chlorobenzene,Undoped,0,Spiro-MeOTAD,Li-TFSI; TBP,Spin-coating,Au,60.0,Evaporation,1.01,20.14,0.747,15.05,0,100.0-10.0
nip,SLG | FTO,TiO2-c | TiO2-mp,Undoped,Spin-coating | Spin-coating,1,none,Undoped,Spin-coating,0.8,Chlorobenzene,Undoped,0,Spiro-MeOTAD,FK209; Li-TFSI; TBP,Spin-coating,Au,80.0,Evaporation,0.84,21.7,0.444,8.0,0,75.0-2.0
nip,SLG | FTO,TiO2-c | TiO2-mp,Undoped,Spin-coating | Spin-coating,1,none,CH2I2,Spin-coating,0.8,Chlorobenzene,Undoped,0,Spiro-MeOTAD,FK209; Li-TFSI; TBP,Spin-coating,Au,80.0,Evaporation,0.99,23.7,0.6509999999999999,15.3,0,75.0-2.0
nip,SLG | FTO,TiO2-c,Undoped,Spin-coating,1,none,Undoped,Spin-coating,1.0,Chlorobenzene,Undoped,0,Spiro-MeOTAD,Li-TFSI; TBP,Spin-coating,Ag,100.0,Sputtering,1.01,21.6,0.664,14.4,0,100.0-20.0
nip,SLG | FTO,TiO2-c,Undoped,Spin-coating,1,none,Undoped,Spin-coating,1.0,Chlorobenzene,PCBM-60,0,Spiro-MeOTAD,Li-TFSI; TBP,Spin-coating,Ag,100.0,Sputtering,1.01,22.3,0.698,15.7,0,100.0-20.0
nip,SLG | FTO,TiO2-c | TiO2-mp,Undoped,Spin-coating | Spin-coating,1,none,Undoped,Spin-coating,1.0,Undoped,Undoped,0,Spiro-MeOTAD,FK209; Li-TFSI; TBP,Spin-coating,Au,80.0,Evaporation,0.98,21.08,0.619,9.7,1,100.0-60.0
nip,SLG | FTO,TiO2-c | TiO2-mp,Undoped,Spin-coating | Spin-coating,1,none,Undoped,Spin-coating >> Spin-coating,0.92,Undoped,Undoped,0,Spiro-MeOTAD,FK209; Li-TFSI; TBP,Spin-coating,Au,80.0,Evaporation,1.06,22.74,0.716,13.1,1,100.0-60.0
nip,SLG | FTO,TiO2-c | TiO2-mp,TiCl4 ,Spin-coating | Spin-coating,1,none,Undoped,Spin-coating,0.9,Diethyl ether,Undoped,0,Spiro-MeOTAD,Li-TFSI; TPB,Spin-coating,Au,80.0,Evaporation,1.07,22.85,0.752,18.5,0,70.0; 100.0-1.0; 2.0
nip,SLG | FTO,TiO2-c | TiO2-mp,TiCl4 ,Spin-coating | Spin-coating,1,none,Undoped,Spin-coating >> CBD,0.9,Undoped,Undoped,0,Spiro-MeOTAD,Li-TFSI; TPB,Spin-coating,Au,80.0,Evaporation,1.07,22.65,0.74,18.0,1,120.0-20.0
nip,SLG | FTO,SnO2-c,Undoped,Spin-coating,1,none,Undoped,Spin-coating,1.0,Undoped,Undoped,0,CuPc,Undoped,Evaporation,Au,100.0,Evaporation,0.907,23.08,0.435,9.1,1,70.0-30.0
nip,SLG | FTO,SnO2-c,Undoped,Spin-coating,1,none,Undoped,Spin-coating,1.0,Undoped,Undoped,0,Spiro-MeOTAD,Undoped,Evaporation,Au,100.0,Evaporation,1.03,22.07,0.556,12.6,1,70.0-30.0
nip,SLG | FTO,TiO2-c,Undoped,Spin-coating,1,none,Cl,Spin-coating,1.0,Undoped,Undoped,0,Spiro-MeOTAD,Undoped,Spin-coating,Au,80.0,Evaporation,1.01,16.988,0.648,11.22,0,100.0-60.0
pin,SLG | ITO,PCBM-60 | LiF,Undoped,Spin-coating | Evaporation,1,none,Undoped,Spin-coating,0.0,Toluene,Undoped,0,PEDOT:PSS,Undoped,Spin-coating,Al,100.0,Evaporation,0.98,20.79,0.65,13.24,0,60; 100-15.0; 30.0
pin,SLG | ITO,PCBM-60 | Bphen,Undoped,Spin-coating | Spin-coating,1,none,Cl,Spin-coating,1.0,Undoped,Undoped,0,PEDOT:PSS,Undoped,Spin-coating,Ag,50.0,Evaporation,0.96,20.65,0.733,14.58,0,100.0-90.0
pin,SLG | ITO,PCBM-60 | Bphen,Undoped,Spin-coating | Spin-coating,1,none,Cl; PEDOT:PSS,Spin-coating,1.0,Undoped,Undoped,0,PEDOT:PSS,Undoped,Spin-coating,Ag,50.0,Evaporation,0.97,21.08,0.742,15.21,0,100.0-90.0
nip,SLG | FTO,TiO2-c | TiO2-mp,Undoped,Spray-pyrolys | Spin-coating,1,none,Undoped,Spin-coating,0.15,Chlorobenzene,Undoped,0,Spiro-MeOTAD,FK209; Li-TFSI; TBP,Spin-coating,Au,60.0,Evaporation,1.0,17.01,0.713,12.22,0,105.0-60.0
nip,SLG | FTO,TiO2-c | TiO2-mp,Eu(NO3)3·6H2O,Spray-pyrolys | Spin-coating,1,none,Undoped,Spin-coating >> Spin-coating,0.15,Chlorobenzene,Undoped,0,Spiro-MeOTAD,FK209; Li-TFSI; TBP,Spin-coating,Au,60.0,Evaporation,1.04,18.35,0.745,14.22,0,105.0-60.0
pin,SLG | ITO,PCBM-60,Undoped,Spin-coating,1,none,Cl,Spin-coating >> Spin-coating,1.0,Undoped,Undoped,0,PEDOT:PSS,Undoped,Spin-coating,Al,100.0,Evaporation,0.91,20.91,0.67,12.29,0,95.0-90.0
nip,SLG | FTO,TiO2-c | TiO2-mp,Undoped,Spray-pyrolys | Spin-coating,1,none,Undoped,Spin-coating >> Spin-coating,0.9,Undoped,Undoped,0,Spiro-MeOTAD,Li-TFSI; TBP,Spin-coating,Ag,80.0,Evaporation,1.02,18.76,0.71,13.66,1,150.0-20.0
nip,SLG | FTO,TiO2-c | TiO2-mp, Ta,Spray-pyrolys | Spin-coating,1,none,Undoped,Spin-coating >> Spin-coating,0.9,Undoped,Undoped,0,Spiro-MeOTAD,Li-TFSI; TBP,Spin-coating,Ag,80.0,Evaporation,1.01,19.01,0.71,13.59,1,150.0-20.0
nip,SLG | FTO,TiO2-c | TiO2-mp, Nb,Spray-pyrolys | Spin-coating,1,none,Undoped,Spin-coating,0.9,Undoped,Undoped,0,Spiro-MeOTAD,Li-TFSI; TBP,Spin-coating,Ag,80.0,Evaporation,1.03,19.04,0.72,14.1,1,150.0-20.0
nip,SLG | FTO,TiO2-c | TiO2-mp, Nb,Spray-pyrolys | Spin-coating,1,none,Undoped,Spin-coating >> Spin-coating,0.9,Undoped,Undoped,0,Spiro-MeOTAD,Li-TFSI; TBP,Spin-coating,Ag,80.0,Evaporation,0.99,18.9,0.695,13.0,1,150.0-20.0
pin,SLG | ITO,PCBM-60,Undoped,Spin-coating,1,none,Acetate,Spin-coating,1.0,Chlorobenzene,PCBM-60,0,PEDOT:PSS,Undoped,Spin-coating,Au,10.0,Evaporation,1.02,17.5,0.6809999999999999,12.2,0,100.0-15.0
pin,SLG | ITO,PCBM-60 | C60 | BCP,Undoped,Spin-coating | Evaporation | Evaporation,1,none,Undoped,Spin-coating,1.0,Undoped,Undoped,0,PEDOT:PSS,Undoped,Spin-coating,Ag,130.0,Evaporation,0.79,11.3,0.627,5.58,1,100.0-600.0
pin,SLG | ITO,PCBM-60 | C60 | BCP,Undoped,Spin-coating | Evaporation | Evaporation,1,none,Undoped,Spin-coating >> CBD,1.0,Undoped,Undoped,0,PEDOT:PSS,Undoped,Spin-coating,Ag,130.0,Evaporation,0.8,9.41,0.618,4.63,1,100.0-600.0
nip,SLG | FTO,TiO2-c | TiO2-mp,Undoped,Spin-coating | Spin-coating,1,none,Undoped,Drop-infiltration,1.0,Undoped,Undoped,0,Spiro-MeOTAD,Li-TFSI; TBP,Spin-coating,Ag,100.0,Evaporation,0.62,11.8,0.3,2.2,1,70.0-5.0
pin,SLG | ITO,PCBM-60 | ZnO-np,Undoped,Spin-coating | Spin-coating,1,none,Undoped,Spin-coating,0.8,Chlorobenzene,Undoped,0,P3CT-K,Undoped,Spin-coating,Al,100.0,Evaporation,1.03,22.5,0.721,16.7,0,100.0-5.0
pin,SLG | ITO,PCBM-60 | ZnO-np,Undoped,Spin-coating | Spin-coating,1,none,SP-3D-COF 1,Spin-coating,0.8,Chlorobenzene,Undoped,0,P3CT-K,Undoped,Spin-coating,Al,100.0,Evaporation,1.03,23.2,0.7979999999999999,18.95,0,100.0-5.0
pin,SLG | ITO,PCBM-60 | ZnO-np,Undoped,Spin-coating | Spin-coating,1,none,SP-3D-COF 2,Spin-coating,0.8,Chlorobenzene,Undoped,0,P3CT-K,Undoped,Spin-coating,Al,100.0,Evaporation,1.03,23.6,0.7829999999999999,19.07,0,100.0-5.0
nip,SLG | FTO,SnO2-c | PCBM-60,Undoped,Spin-coating | Spin-coating,1,none,Pb(SCN)2,Spin-coating,0.9,Chlorobenzene,Undoped,0,Spiro-MeOTAD,Li-TFSI; TBP,Spin-coating,Au,90.0,Evaporation,1.13,22.25,0.75,17.4,0,60; 100-2.0; 10.0
nip,SLG | FTO,TiO2-c | TiO2-mp,Undoped,Spin-coating | Spin-coating,1,none,Undoped,Spin-coating,0.0,Chlorobenzene,Undoped,0,Spiro-MeOTAD,Li-TFSI; TBP,Spin-coating,Au,80.0,Evaporation,1.03,20.35,0.639,13.4,0,100.0-20.0
nip,SLG | FTO,TiO2-c,Undoped,Spray-pyrolys,1,none,Undoped,Spin-coating,0.0,Chlorobenzene,Undoped,0,PTAA,Li-TFSI; TBP,Spin-coating,Au,60.0,Evaporation,0.018,0.7,0.5,6.23,0,100.0-10.0
nip,SLG | FTO,TiO2-c | TiO2-mp,Undoped,Spray-pyrolys | Spin-coating,1,none,Undoped,Spin-coating,0.0,Chlorobenzene,Undoped,0,PTAA,Li-TFSI; TBP,Spin-coating,Au,60.0,Evaporation,0.021,1.0,0.74,15.27,0,100.0-10.0
nip,SLG | FTO,TiO2-c | TiO2-mp,Undoped,Spin-coating | Spin-coating,1,none,Undoped,Spin-coating >> Spin-coating,1.0,Undoped,Undoped,0,Spiro-MeOTAD,FK102; Li-TFSI; TBP,Spin-coating,Ag,100.0,Evaporation,1.0,19.57,0.72,14.12,1,125.0-20.0
nip,SLG | FTO,TiO2-c | TiO2-mp,Undoped,Spin-coating | Spin-coating,1,none,Spiro,Spin-coating >> Spin-coating,1.0,Undoped,Undoped,0,Spiro-MeOTAD,FK102; Li-TFSI; TBP,Spin-coating,Ag,100.0,Evaporation,1.04,20.98,0.74,16.18,1,125.0-20.0
nip,SLG | FTO,TiO2-c | TiO2-mp,Undoped,Spin-coating | Spin-coating,1,none,Spiro,Spin-coating,1.0,Undoped,Undoped,0,Spiro-MeOTAD,FK102; Li-TFSI; TBP,Spin-coating,Ag,100.0,Evaporation,1.0,19.97,0.72,14.43,1,125.0-20.0
nip,SLG | FTO,TiO2-c,Undoped,Spin-coating,1,none,Undoped,Spin-coating,1.0,Undoped,Undoped,0,Spiro-MeOTAD,FK102; Li-TFSI; TBP,Spin-coating,Ag,100.0,Evaporation,0.83,14.54,0.68,8.21,0,85; 100-60.0; 25.0
nip,SLG | FTO,TiO2-c,Undoped,Spin-coating,1,none,Spiro,Spin-coating,1.0,Undoped,Undoped,0,Spiro-MeOTAD,FK102; Li-TFSI; TBP,Spin-coating,Ag,100.0,Evaporation,0.87,16.68,0.71,10.17,0,85; 100-60.0; 25.0
nip,SLG | FTO,TiO2-c,Undoped,Spin-coating,1,none,Cl,Spin-coating,1.0,Undoped,Undoped,0,Spiro-MeOTAD,FK102; Li-TFSI; TBP,Spin-coating,Ag,100.0,Evaporation,0.96,20.39,0.73,13.97,0,85; 100-60.0; 25.0
nip,SLG | FTO,TiO2-c,Undoped,Spin-coating,1,none,Cl; Spiro,Spin-coating,1.0,Undoped,Undoped,0,Spiro-MeOTAD,FK102; Li-TFSI; TBP,Spin-coating,Ag,100.0,Evaporation,0.91,18.28,0.73,12.06,0,85; 100-60.0; 25.0
nip,SLG | FTO,TiO2-c | TiO2-mp,Undoped,Spin-coating | Spin-coating,1,none,Undoped,Spin-coating,0.75,Chlorobenzene,Undoped,0,Spiro-MeOTAD,Li-TFSI; TBP,Spin-coating,Au,80.0,Evaporation,0.97,21.53,0.75,15.8,0,100.0-60.0
nip,SLG | FTO,TiO2-c | TiO2-mp,Undoped,Spin-coating | Spin-coating,1,none,OTAB,Spin-coating,0.75,Chlorobenzene,Undoped,0,Spiro-MeOTAD,Li-TFSI; TBP,Spin-coating,Au,80.0,Evaporation,1.04,22.5,0.78,18.32,0,100.0-60.0
nip,SLG | FTO,TiO2-c | TiO2-mp,Undoped,Spin-coating | Spin-coating,1,none,OTAB,Spin-coating >> Spin-coating,0.75,Chlorobenzene,Undoped,0,Spiro-MeOTAD,Li-TFSI; TBP,Spin-coating,Au,80.0,Evaporation,0.94,21.9,0.726,15.0,0,100.0-60.0
nip,SLG | FTO,TiO2-c,Undoped,Spin-coating,1,none,Undoped,Spin-coating,1.0,N2,Undoped,0,Spiro-MeOTAD,Undoped,Spin-coating,Au,80.0,Evaporation,1.09,22.3,0.728,17.98,0,100.0-10.0
nip,SLG | FTO,TiO2-c | TiO2-mp,Undoped,Spin-coating | Spin-coating,1,none,Hydrazine,Spin-coating,0.8,Undoped,Undoped,0,PTAA,TPFB,Spin-coating,Au,100.0,Evaporation,0.34,6.1,0.4529999999999999,0.9,0,100.0-20.0
nip,SLG | FTO,TiO2-c | TiO2-mp,Undoped,Spin-coating | Spin-coating,1,none,Hydrazine,Spin-coating >> Spin-coating,0.8,Undoped,Undoped,0,PTAA,TPFB,Spin-coating,Au,100.0,Evaporation,0.22,10.5,0.41,0.9,0,100.0-20.0
nip,SLG | FTO,SnO2-c,Undoped,Spin-coating,1,none,CH2I2,Spin-coating >> CBD,0.8888888888888888,Chlorobenzene,Undoped,0,Spiro-MeOTAD,FK209; Li-TFSI; TBP,Spin-coating,Au,100.0,Evaporation,0.95,14.99,0.596,8.47,0,110.0-1.0
nip,SLG | FTO,SnO2-c,MoCl5,Spin-coating,1,none,CH2I2,Spin-coating >> CBD,0.8888888888888888,Chlorobenzene,Undoped,0,Spiro-MeOTAD,FK209; Li-TFSI; TBP,Spin-coating,Au,100.0,Evaporation,0.97,15.2,0.711,4.63,0,110.0-1.0
nip,SLG | FTO,TiO2-c,Undoped,Spin-coating,1,none,Undoped,Spin-coating,1.0,Undoped,Undoped,0,Spiro-MeOTAD,Li-TFSI; TBP,Spin-coating,Ag,150.0,Evaporation,0.81,19.36,0.455,7.16,1,70.0-30.0
nip,SLG | FTO,SnO2-c,Undoped,Spin-coating,1,none,Undoped,Spin-coating,1.0,Undoped,Undoped,0,Spiro-MeOTAD,Li-TFSI; TBP,Spin-coating,Ag,150.0,Evaporation,0.91,20.73,0.643,12.1,1,70.0-30.0
pin,SLG | ITO,PCBM-60 | Bphen,Undoped,Spin-coating | Spin-coating,1,MAI,Undoped,Spin-coating,1.0,2-Butanol,Undoped,0,PEDOT:PSS,Undoped,Spin-coating,Al,100.0,Evaporation,,18.0,0.637,11.9,0,100; 100-0.5; 30.0
pin,SLG | ITO,PCBM-60 | Bphen,Undoped,Spin-coating | Spin-coating,1,MAI,Undoped,Spin-coating,1.0,2-Butanol,Undoped,1,PEDOT:PSS,Undoped,Spin-coating,Al,100.0,Evaporation,,19.1,0.7170000000000001,13.8,0,100; 100-0.5; 30.0
nip,SLG | FTO,TiO2-c | TiO2-mp,Undoped,Spin-coating | Spin-coating,1,none,Undoped,Spin-coating,0.8,Chlorobenzene,Undoped,0,Spiro-MeOTAD,Undoped,Spin-coating,Au,80.0,Evaporation,0.88,17.35,0.5,7.58,0,100.0-60.0
nip,SLG | FTO,TiO2-c,Undoped,Spray-pyrolys,1,none,Undoped,Spin-coating >> Recrystallization,0.9166666666666666,Chlorobenzene,Undoped,0,Spiro-MeOTAD,Li-TFSI; TBP,Spin-coating,Au,80.0,Evaporation,1.0,19.6,0.535,10.5,0,100.0-10.0
nip,SLG | FTO,TiO2-c | TiO2-mp,Undoped,Spin-coating | Spin-coating,1,none,Undoped,Spin-coating >> Recrystallization,0.9166666666666666,Chlorobenzene,Undoped,0,Spiro-MeOTAD,Li-TFSI; TBP,Spin-coating,Au,80.0,Evaporation,1.05,20.8,0.738,16.1,0,100.0-10.0
nip,SLG | FTO,TiO2-c,Undoped,Spray-pyrolys,1,none,Undoped,Spin-coating >> Recrystallization,0.9166666666666666,Chlorobenzene,Undoped,1,Spiro-MeOTAD,Li-TFSI; TBP,Spin-coating,Au,80.0,Evaporation,1.01,19.6,0.628,12.5,0,100.0-10.0
nip,SLG | FTO,TiO2-c,Undoped,Spray-pyrolys,1,none,Undoped,Spin-coating,0.9166666666666666,Chlorobenzene,Undoped,1,Spiro-MeOTAD,Li-TFSI; TBP,Spin-coating,Au,80.0,Evaporation,1.03,20.5,0.5720000000000001,11.9,0,100.0-10.0
nip,SLG | FTO,TiO2-c,Undoped,Spray-pyrolys,1,none,Undoped,Spin-coating,1.0,Undoped,Undoped,0,Spiro-MeOTAD,Li-TFSI; TBP,Spin-coating,Ag,70.0,Evaporation,0.52,5.6,0.52,1.5,0,100.0-10.0
nip,SLG | FTO,TiO2-c,Undoped,Spray-pyrolys,1,none,Undoped,Spin-coating,1.0,Chlorobenzene,Undoped,0,Spiro-MeOTAD,Li-TFSI; TBP,Spin-coating,Ag,70.0,Evaporation,1.04,21.1,0.63,14.0,0,100.0-10.0
pin,SLG | ITO,PCBM-60,Undoped,Spin-coating,1,none,Undoped,Spin-coating,0.9,Chlorobenzene,Undoped,0,PEDOT:PSS,Undoped,Spin-coating,Al,100.0,Evaporation,0.92,18.07,0.716,11.93,0,100.0-2.0
nip,SLG | FTO,TiO2-c | TiO2-mp,Undoped,Spin-coating | Spin-coating,1,none,Undoped,Spin-coating,0.0,Diethyl ether,Undoped,0,Spiro-MeOTAD,Li-TFSI; TBP,Spin-coating,Au,80.0,Evaporation,1.05,21.0,0.74,14.2,0,65; 100-1.0; 30.0
nip,SLG | FTO,TiO2-c,Undoped,Spin-coating,1,none,Undoped,Spin-coating,0.0,Diethyl ether,Undoped,0,Spiro-MeOTAD,Li-TFSI; TBP,Spin-coating,Au,80.0,Evaporation,1.05,19.3,0.74,14.0,0,65; 100-1.0; 30.0
pin,SLG | ITO,PCBM-60,Undoped,Spin-coating,1,none,Undoped,Spin-coating,0.0,Diethyl ether,Undoped,0,PEDOT:PSS,Undoped,Spin-coating,Au,80.0,Evaporation,0.96,14.3,0.57,8.0,0,65; 100-1.0; 30.0
pin,SLG | FTO,PCBM-60,Undoped,Spin-coating,1,none,Undoped,Spin-coating,0.0,Diethyl ether,Undoped,0,NiO-c,Undoped,Spin-coating,Au,80.0,Evaporation,1.0,14.8,0.47,7.1,0,65; 100-1.0; 30.0
nip,SLG | FTO,TiO2-c,Undoped,Spin-coating,1,none,Undoped,Spin-coating,1.0,Undoped,Undoped,0,Spiro-MeOTAD,Undoped,Spin-coating,Au,80.0,Evaporation,0.86,13.24,0.5870000000000001,6.26,0,100.0-15.0
nip,SLG | FTO,TiO2-c | TiO2-mp,Undoped,Spin-coating | Spin-coating,1,none,Undoped,Spin-coating,0.9,Diethyl ether,Undoped,0,Spiro-MeOTAD,Li-TFSI; TBP,Spin-coating,Ag,80.0,Evaporation,1.08,21.92,0.73,17.3,0,65; 125-1.0; 20.0
nip,SLG | FTO,TiO2-c | TiO2-mp,Undoped,Spin-coating | Spin-coating,1,PbI2,KI,Spin-coating,0.9,Diethyl ether,Undoped,0,Spiro-MeOTAD,Li-TFSI; TBP,Spin-coating,Ag,80.0,Evaporation,1.11,23.54,0.7,18.36,0,65; 125-1.0; 20.0
nip,SLG | FTO,TiO2-c | TiO2-mp,Undoped,Spray-pyrolys | Spin-coating,1,none,Cl,Spin-coating,1.0,Undoped,Undoped,0,Spiro-MeOTAD,Li-TFSI; TBP,Spin-coating,Au,60.0,Evaporation,0.87,17.67,0.726,11.1,0,100.0-60.0
nip,SLG | FTO,TiO2-c | TiO2-mp,Undoped,Spray-pyrolys | Spin-coating,1,none,CH3CH2COO,Spin-coating,1.0,Undoped,Undoped,0,Spiro-MeOTAD,Li-TFSI; TBP,Spin-coating,Au,60.0,Evaporation,0.92,16.2,0.728,10.8,0,100.0-60.0
nip,SLG | FTO,TiO2-c | TiO2-mp,Undoped,Spray-pyrolys | Spin-coating,1,none,NO3,Spin-coating,1.0,Undoped,Undoped,0,Spiro-MeOTAD,Li-TFSI; TBP,Spin-coating,Au,60.0,Evaporation,0.58,3.12,0.603,1.1,0,100.0-60.0
nip,SLG | FTO,TiO2-c | TiO2-mp,Undoped,Spray-pyrolys | Spin-coating,1,none,CH3COCHCOCH3,Spin-coating,1.0,Undoped,Undoped,0,Spiro-MeOTAD,Li-TFSI; TBP,Spin-coating,Au,60.0,Evaporation,0.86,5.39,0.3329999999999999,1.5,0,100.0-60.0
nip,SLG | FTO,TiO2-c,Undoped,Spray-pyrolys,1,none,Cl,Spin-coating,1.0,Undoped,Undoped,0,Spiro-MeOTAD,Li-TFSI; TBP,Spin-coating,Au,60.0,Evaporation,1.02,13.57,0.591,8.2,0,100.0-60.0
nip,SLG | FTO,TiO2-c,Undoped,Spray-pyrolys,1,none,CH3CH2COO,Spin-coating,1.0,Undoped,Undoped,0,Spiro-MeOTAD,Li-TFSI; TBP,Spin-coating,Au,60.0,Evaporation,0.99,15.11,0.335,5.0,0,100.0-60.0
nip,SLG | FTO,TiO2-c | Al2O3-mp,Undoped,Spray-pyrolys | Spin-coating,1,none,Cl,Spin-coating,1.0,Undoped,Undoped,0,Spiro-MeOTAD,Li-TFSI; TBP,Spin-coating,Au,60.0,Evaporation,1.04,12.35,0.669,8.6,0,100.0-60.0
nip,SLG | FTO,TiO2-c | Al2O3-mp,Undoped,Spray-pyrolys | Spin-coating,1,none,CH3CH2COO,Spin-coating,1.0,Undoped,Undoped,0,Spiro-MeOTAD,Li-TFSI; TBP,Spin-coating,Au,60.0,Evaporation,0.94,4.15,0.613,2.4,0,100.0-60.0
nip,SLG | FTO,TiO2-c,Undoped,Spin-coating,1,none,Undoped,Spin-coating >> CBD,1.0,Undoped,Undoped,0,P3HT,Undoped,Spin-coating,Au,80.0,Evaporation,0.86,9.8,0.51,4.4,1,60.0-150.0
nip,SLG | FTO,TiO2-c,Undoped,Spin-coating,1,none,Cl,Spin-coating,1.0,Undoped,Undoped,0,Spiro-MeOTAD,Undoped,Spin-coating,Ag,120.0,Evaporation,0.76,12.67,0.402,4.08,0,95.0-90.0
nip,SLG | FTO,TiO2-c,Undoped,Spin-coating,1,none,Cl,Spin-coating,1.0,Undoped,Undoped,0,Spiro-MeOTAD,Li-TFSI; TBP,Spin-coating,Ag,120.0,Evaporation,0.97,19.7,0.649,12.66,0,95.0-90.0
nip,SLG | FTO,TiO2-c,Undoped,Spin-coating,1,none,Cl,Spin-coating,1.0,Undoped,Undoped,0,Spiro-MeOTAD,F4-TCNQ,Spin-coating,Ag,120.0,Evaporation,0.83,16.41,0.486,6.99,0,95.0-90.0
nip,SLG | FTO,TiO2-c,Undoped,Spin-coating,1,none,Cl,Spin-coating,1.0,Undoped,Undoped,0,Spiro-MeOTAD,FK209; Li-TFSI; TBP,Spin-coating,Ag,120.0,Evaporation,1.0,20.19,0.594,12.01,0,95.0-90.0
pin,SLG | ITO,PCBM-60 | C60 | BCP,Undoped,Spin-coating | Evaporation | Evaporation,1,none,Acetate,Spin-coating,1.0,Undoped,Undoped,0,PEDOT:PSS,Undoped,Spin-coating,Ag,100.0,Evaporation,1.01,20.79,0.69,14.49,0,90.0-10.0
