Repository: wthappy/BO_Reverse_design

# BO_Reverse_design

Bayesian reverse design based on experimental knowledge constraints.This work takes MAPbI3 perovskite solar cells as an example.

* In the Bayesian optimization process, the initial scatter points have a certain degree of randomness (which cannot be fixed by random seeds), so different optimal parameter values may be obtained.

* For the convenience of laboratory preparation, we designed both NIP and PIN devices separately in this work. You can adjust the corresponding “experimental knowledge constraint” according to your own needs.

* "Prob_params_all.csv" is the output file for the current example.

File: data.csv (part 15 of 18)
Cell_architecture,Substrate_stack_sequence,ETL_stack_sequence,ETL_additives_compounds,ETL_deposition_procedure,Perovskite_composition_perovskite_ABC3_structure,Perovskite_composition_none_stoichiometry_components_in_excess,Perovskite_additives_compounds,Perovskite_deposition_procedure,DMF_DMSO,Perovskite_deposition_quenching_media,Perovskite_deposition_quenching_media_additives_compounds,Perovskite_deposition_solvent_annealing,HTL_stack_sequence,HTL_additives_compounds,HTL_deposition_procedure,Backcontact_stack_sequence,Backcontact_thickness_list,Backcontact_deposition_procedure,JV_default_Voc,JV_default_Jsc,JV_default_FF,JV_default_PCE,Perovskite_deposition_solvents_IPA,Perovskite_deposition_thermal_annealing
pin,SLG | ITO,PCBM-60 | C60 | BCP,Undoped,Spin-coating | Evaporation | Evaporation,1,none,Acetate,Spin-coating,1.0,Undoped,Undoped,0,PEDOT:PSS,EMIC,Spin-coating,Ag,100.0,Evaporation,1.04,23.29,0.73,17.75,0,90.0-10.0
nip,SLG | FTO,TiO2-c,Undoped,Dipp-coating,1,none,Undoped,Spin-coating,0.4,Undoped,Undoped,0,Spiro-MeOTAD,Undoped,Spin-coating,Au,80.0,Evaporation,0.84,12.45,0.7240000000000001,7.57,0,100.0-10.0
nip,SLG | FTO,TiO2-c,Undoped,Dipp-coating,1,none,Undoped,Spin-coating,0.0,Undoped,Undoped,0,Spiro-MeOTAD,Li-TFSI; TBP,Spin-coating,Au,80.0,Sputtering,1.04,19.4,0.6990000000000001,14.3,1,150.0-30.0
nip,SLG | FTO,TiO2-c,Undoped,Spray-pyrolys,1,none,Undoped,Spin-coating,1.0,Undoped,Undoped,0,Spiro-MeOTAD,Undoped,Spin-coating,Au,60.0,Evaporation,1.08,21.51,0.6829999999999999,15.85,0,105.0-30.0
nip,SLG | FTO,TiO2-c,Undoped,Spray-pyrolys,1,none,Undoped,Spin-coating >> CBD,0.0,Undoped,Undoped,0,Spiro-MeOTAD,Undoped,Spin-coating,Au,60.0,Evaporation,1.07,19.02,0.6659999999999999,13.52,0,105.0-30.0
nip,SLG | FTO,TiO2-c | TiO2-mp, Li-TFSI,Spray-pyrolys | Spin-coating,1,none,Undoped,Spin-coating >> Spin-coating,1.0,Undoped,Undoped,0,Spiro-MeOTAD,FK209; Li-TFSI; TBP,Spin-coating,Au,100.0,Evaporation,0.948,18.6,0.62,11.0,1,100.0-60.0
nip,SLG | FTO,TiO2-c,TiCl4,Spin-coating,1,none,Undoped,Spin-coating,1.0,Undoped,Undoped,0,Spiro-MeOTAD,Undoped,Spin-coating,Ag,120.0,Evaporation,0.73,13.45,0.25,2.46,0,100.0-5.0
pin,SLG | FTO,PCBM-60 | BCP,Undoped,Spin-coating | Spin-coating,1,none,Undoped,Spin-coating,0.8,Chlorobenzene,Undoped,0,NiO-c,Li,Spray-pyrolys,Ag,100.0,Evaporation,0.021,1.06,0.7070000000000001,20.63,0,100.0-10.0
nip,SLG | FTO,TiO2-c,Undoped,Spin-coating,1,none,Undoped,Spin-coating,0.7,Chlorobenzene,Undoped,0,Spiro-MeOTAD,Li-TFSI; TBP,Spin-coating,Ag,8.0,Evaporation,1.07,22.6,0.747,18.2,0,100.0-10.0
pin,SLG | ITO,PCBM-60 | Bphen,Undoped,Spin-coating | Spin-coating,1,none,Cl,Spin-coating,1.0,Undoped,Undoped,0,PEDOT:PSS,Undoped,Spin-coating,Ag,100.0,Evaporation,0.93,19.26,0.73,13.08,0,100.0-120.0
pin,SLG | ITO,PCBM-60 | Bphen,Undoped,Spin-coating | Spin-coating,1,none,Cl,Spin-coating,1.0,Undoped,Undoped,0,PEDOT:PSS,GeO2-np,Spin-coating,Ag,100.0,Evaporation,1.0,20.99,0.72,15.07,0,100.0-120.0
nip,SLG | FTO,TiO2-c | TiO2-mp,Undoped,Spray-pyrolys | Spin-coating,1,none,Undoped,Spin-coating >> CBD,1.0,Chlorobenzene,Undoped,0,Spiro-MeOTAD,Li-TFSI; TBP,Spin-coating,Au,100.0,Magnetron sputtering,1.009,20.99,0.7759999999999999,16.44,0,100.0-10.0
nip,SLG | FTO,TiO2-c | TiO2-mp,Undoped,Spray-pyrolys | Spin-coating,1,none,Undoped,Spin-coating >> CBD,1.0,Chlorobenzene,Undoped,0,Spiro-MeOTAD,Li-TFSI; TBP,Spin-coating,Ag,100.0,Magnetron sputtering,1.023,20.6,0.7829999999999999,16.51,0,100.0-10.0
nip,SLG | FTO,TiO2-c | TiO2-mp,Undoped,Spray-pyrolys | Spin-coating,1,none,Undoped,Spin-coating >> CBD,1.0,Chlorobenzene,Undoped,0,Spiro-MeOTAD,Li-TFSI; TBP,Spin-coating,Cu,100.0,Magnetron sputtering,0.942,20.32,0.479,9.17,0,100.0-10.0
nip,SLG | FTO,C60,Undoped,Spin-coating,1,none,Undoped,Spin-coating >> CBD,0.2,Chlorobenzene,Undoped,0,Spiro-MeOTAD,FK209; Li-TFSI; TBP,Spin-coating,Au,60.0,Evaporation,0.98,20.99,0.745,15.3,0,60; 100-1.0; 60.0
nip,SLG | FTO,C60,Li-TFSI,Spin-coating,1,none,Undoped,Spin-coating >> CBD,0.2,Chlorobenzene,Undoped,0,Spiro-MeOTAD,FK209; Li-TFSI; TBP,Spin-coating,Au,60.0,Evaporation,1.0,21.94,0.7809999999999999,17.1,0,60; 100-1.0; 60.0
nip,SLG | FTO,TiO2-c | TiO2-mp,Undoped,Spin-coating | Spin-coating,1,none,Undoped,Spin-coating >> CBD,1.0,Diethyl ether,Undoped,0,Spiro-MeOTAD,Li-TFSI; TBP,Spin-coating,Au,70.0,Evaporation,1.03,11.8,0.752,9.1,0,120.0-15.0
pin,SLG | ITO,PCBM-60,Undoped,Spin-coating,1,none,Undoped,Spin-coating,1.0,Chlorobenzene,Undoped,0,Graphene oxide,Undoped,Spin-coating,Ag,120.0,Evaporation,0.77,12.0,0.46,4.3,0,100.0-60.0
pin,SLG | ITO,PCBM-60,Undoped,Spin-coating,1,none,Undoped,Spin-coating,1.0,Chlorobenzene,Undoped,0,PEDOT:PSS,Undoped,Spin-coating,Ag,120.0,Evaporation,0.88,17.5,0.68,10.3,0,100.0-60.0
pin,SLG | ITO,PCBM-60,Undoped,Spin-coating,1,none,Undoped,Spin-coating >> Spin-coating,1.0,Chlorobenzene,Undoped,0,PEDOT:PSS,sGO,Spin-coating,Ag,120.0,Evaporation,0.98,18.9,0.58,10.9,0,100.0-60.0
pin,SLG | ITO,PCBM-60,Undoped,Spin-coating,1,none,Undoped,Spin-coating,1.0,Chlorobenzene,Undoped,0,PEDOT:PSS,sGO,Spin-coating,Ag,120.0,Evaporation,0.95,20.4,0.72,13.9,0,100.0-60.0
nip,SLG | FTO,SnO2-np,Undoped,Spin-coating,1,none,Undoped,Spin-coating,0.7,Chlorobenzene,Undoped,0,Spiro-MeOTAD,Li-TFSI; TBP,Spin-coating,Ag,70.0,Evaporation,1.08,21.3,0.619,14.26,0,100.0-10.0
pin,SLG | FTO,PCBM-60,Undoped,Spin-coating,1,none,Undoped,Spin-coating,0.0,Chlorobenzene,Undoped,0,PEDOT:PSS,Undoped,Spin-coating,Al,90.0,Evaporation,0.89,22.2,0.71,14.0,0,90.0-45.0
nip,SLG | FTO,TiO2-c | TiO2-mp,Undoped,Spin-coating | Spin-coating,1,none,Undoped,Spin-coating,1.0,Chlorobenzene,Undoped,0,Spiro-MeOTAD,FK209; Li-TFSI; TBP,Spin-coating,Au,80.0,Evaporation,1.093,18.535,0.625,12.74,0,100.0-10.0
pin,SLG | ITO,PCBM-60 | BCP,Undoped,Spin-coating | Evaporation,1,none,Cl,Spin-coating,1.0,Chlorobenzene,Undoped,0,NiO-np,Undoped,Spin-coating,Ag,100.0,Evaporation,1.08,22.23,0.69,16.56,0,80.0-10.0
pin,SLG | ITO,PCBM-60 | BCP,Undoped,Spin-coating | Evaporation,1,none,Cl; NiO-np,Spin-coating,1.0,Chlorobenzene,Undoped,0,NiO-np,Undoped,Spin-coating,Ag,100.0,Evaporation,1.12,23.01,0.7509999999999999,19.34,0,80.0-10.0
nip,SLG | ITO,TiO2-c,Undoped,Spin-coating,1,none,Cl,Spin-coating >> Spin-coating,1.0,Undoped,Undoped,0,Spiro-MeOTAD,Li-TFSI; TBP,Spin-coating,Au,100.0,Evaporation,1.07,22.11,0.631,15.04,1,150.0-20.0
pin,SLG | ITO,PCBM-60 | BCP,Undoped,Spin-coating | Spin-coating,1,none,Undoped,Spin-coating >> Spin-coating,0.9090909090909092,Undoped,Undoped,0,PTAA,Undoped,Spin-coating,Ag,100.0,Evaporation,1.09,22.55,0.76,18.69,1,100.0-30.0
nip,SLG | FTO,TiO2-c,Undoped,Spin-coating,1,none,Undoped,Spin-coating >> Spin-coating,0.8,Undoped,Undoped,0,Spiro-MeOTAD,Li-TFSI; TBP,Spin-coating,Ag,100.0,Evaporation,1.03,20.13,0.72,14.92,1,50; 100-10.0; 60.0
nip,SLG | FTO,TiO2-c,Undoped,Spin-coating,1,none,Ni,Spin-coating >> Spin-coating,0.8,Undoped,Undoped,0,Spiro-MeOTAD,Li-TFSI; TBP,Spin-coating,Ag,100.0,Evaporation,1.05,21.06,0.73,16.17,1,50; 100-10.0; 60.0
nip,SLG | FTO,TiO2-c,Undoped,Spin-coating,1,none,Ni,Spin-coating,0.8,Undoped,Undoped,0,Spiro-MeOTAD,Li-TFSI; TBP,Spin-coating,Ag,100.0,Evaporation,1.06,22.19,0.77,18.05,1,50; 100-10.0; 60.0
nip,SLG | FTO,SnO2-c,Undoped,Spin-coating,1,none,Undoped,Spin-coating,0.8888888888888888,Diethyl ether,Undoped,0,Spiro-MeOTAD,FK209; Li-TFSI; TBP,Spin-coating,Au,80.0,Evaporation,1.028,20.59,0.752,16.0,0,50; 100-2.0; 10.0
nip,SLG | FTO,SnO2-np,Undoped,Spin-coating,1,none,Undoped,Spin-coating,0.8888888888888888,Diethyl ether,Undoped,0,Spiro-MeOTAD,FK209; Li-TFSI; TBP,Spin-coating,Au,80.0,Evaporation,1.002,21.63,0.78,16.91,0,50; 100-2.0; 10.0
nip,SLG | FTO,TiO2-c | TiO2-mp,Undoped,Spin-coating | Spin-coating,1,none,Undoped,Spin-coating,0.8,Undoped,Undoped,0,Spiro-MeOTAD,Li-TFSI; TBP,Spin-coating,Au,50.0,Evaporation,1.02,23.6,0.65,15.6,0,100.0-10.0
nip,SLG | FTO,TiO2-c | TiO2-mp,Undoped,Spin-coating | Spin-coating,1,none,Undoped,Spin-coating,0.9,Diethyl ether,Undoped,0,Spiro-MeOTAD,Li-TFSI; TBP,Spin-coating,Ag,100.0,Evaporation,1.04,22.2,0.693,15.8,0,120.0-5.0
pin,SLG | FTO,PCBM-60 | BCP,Undoped,Spin-coating | Spin-coating,1,none,Undoped,Spin-coating,0.0,Toluene,Undoped,0,NiO-np,Undoped,Spin-coating,Ag,100.0,Evaporation,0.76,12.68,0.57,5.49,0,100.0-5.0
nip,SLG | FTO,TiO2-c, TiCl4,Spin-coating,1,none,Undoped,Spin-coating,0.7,Chlorobenzene,Undoped,0,Spiro-MeOTAD,Li-TFSI; TBP,Spin-coating,Ag,90.0,Evaporation,1.1,22.6,0.782,19.4,0,65.0-1.0
nip,SLG | FTO,TiO2-c | TiO2-mp,Undoped,Spin-coating | Spin-coating,1,none,Undoped,Spin-coating,1.0,Undoped,Undoped,0,Spiro-MeOTAD,Li-TFSI; TBP,Spin-coating,Au,100.0,Evaporation,0.94,21.44,0.65,13.1,1,70.0-30.0
nip,SLG | FTO,TiO2-c,Undoped,CBD,1,none,Undoped,Spin-coating,1.0,Chlorobenzene,Undoped,0,Spiro-MeOTAD,Undoped,Spin-coating,Au,70.0,Evaporation,1.04,20.03,0.75,16.72,0,150.0-10.0
nip,SLG | FTO,TiO2-c | TiO2-mp, Li-TFSI,Spray-pyrolys | Spin-coating,1,none,Undoped,Spin-coating,0.0,Chlorobenzene,Undoped,0,Spiro-MeOTAD,FK209; Li-TFSI; TBP,Spin-coating,Au,70.0,Evaporation,1.04,22.12,0.73,16.83,0,100.0-60.0
nip,SLG | FTO,TiO2-c,Undoped,Spray-pyrolys,1,none,Undoped,Spin-coating,0.0,Chlorobenzene,Undoped,0,Spiro-MeOTAD,FK209; Li-TFSI; TBP,Spin-coating,Au,70.0,Evaporation,0.98,22.7,0.62,13.8,0,100.0-60.0
pin,SLG | FTO,PCBM-60 | BCP,Undoped,Spin-coating | Spin-coating,1,none,Undoped,Spin-coating,1.0,Toluene,Undoped,0,NiO-c,Undoped,Spray-pyrolys,Ag,90.0,Evaporation,0.98,13.755999999999998,0.722,9.73,0,100.0-30.0
pin,SLG | FTO,PCBM-60 | BCP,Undoped,Spin-coating | Spin-coating,1,none,CuCl2,Spin-coating,1.0,Toluene,Undoped,0,NiO-c,Undoped,Spray-pyrolys,Ag,90.0,Evaporation,1.008,16.622,0.789,13.21,0,100.0-30.0
pin,SLG | ITO,C60 | BCP,Undoped,Evaporation | Evaporation,1,none,Undoped,Spin-coating,1.0,Diethyl ether,Undoped,0,PEDOT:PSS,Undoped,Spin-coating,Ag,70.0,Evaporation,0.93,18.3,0.71,12.7,0,100.0-10.0
pin,SLG | ITO,C60 | BCP,Undoped,Evaporation | Evaporation,1,none,p-CH3OC6H4; p-t-BuC6H4,Spin-coating,1.0,Diethyl ether,Undoped,0,PEDOT:PSS,Undoped,Spin-coating,Ag,70.0,Evaporation,0.92,20.2,0.74,13.5,0,100.0-10.0
pin,SLG | ITO,PCBM-60 | BCP,Undoped,Spin-coating | Spin-coating,1,none,Undoped,Spin-coating,1.0,Undoped,Undoped,0,PEDOT:PSS,Undoped,Spin-coating,Au,100.0,Sputtering,0.92,24.0,0.68,15.0,1,100.0-120.0
nip,SLG | FTO,TiO2-c | TiO2-mp, TiCl4,Spray-pyrolys | Spin-coating,1,none,Cl,Spin-coating,1.0,Undoped,Undoped,0,CuPc,Undoped,Evaporation,Au,80.0,Evaporation,0.67,19.2,0.4,5.0,0,80.0-45.0
nip,SLG | FTO,TiO2-c | TiO2-mp,Undoped,ALD | Spin-coating,1,none,Cl,Spin-coating,1.0,Undoped,Undoped,0,P3HT,Undoped,Spin-coating,Ag,100.0,Evaporation,0.95,23.6,0.562,12.5,0,105.0-60.0
nip,SLG | FTO,TiO2-c | TiO2-mp,Undoped,Spin-coating | Spin-coating,1,none,Cl,Spin-coating,1.0,Undoped,Undoped,0,P3HT,Undoped,Spin-coating,Ag,100.0,Evaporation,0.92,18.4,0.508,8.7,0,105.0-60.0
nip,SLG | ITO,TiO2-c,Undoped,E-beam evaporation,1,none,Undoped,Spin-coating >> Spin-coating,1.0,Undoped,Undoped,0,PEDOT:PSS,Undoped,Spin-coating,Au,80.0,Evaporation,0.85,19.1,0.59,9.6,0,130.0-10.0
pin,SLG | ITO,PCBM-60 | BCP,Undoped,Spin-coating | Evaporation,1,none,Undoped,Spin-coating >> Spin-coating,1.0,Undoped,Undoped,0,NiO-np,Undoped,Spin-coating,Ag,100.0,Evaporation,1.04,19.71,0.768,15.67,0,100.0-20.0
pin,SLG | ITO,PCBM-60 | BCP,Undoped,Spin-coating | Evaporation,1,none,Carbon-QDs,Spin-coating >> CBD,1.0,Undoped,Undoped,0,NiO-np,Undoped,Spin-coating,Ag,100.0,Evaporation,1.05,20.74,0.7859999999999999,17.11,0,100.0-20.0
pin,SLG | ITO,PCBM-60 | BCP,Undoped,Spin-coating | Evaporation,1,none,Carbon-QDs,Spin-coating >> Spin-coating,1.0,Undoped,Undoped,0,NiO-np,Undoped,Spin-coating,Ag,100.0,Evaporation,1.06,20.25,0.784,16.75,0,100.0-20.0
nip,SLG | FTO,TiO2-c,Undoped,Spin-coating,1,none,Undoped,Spin-coating,1.0,Undoped,Undoped,0,Spiro-MeOTAD,Li-TFSI; TBP,Spin-coating,Au,80.0,Evaporation,0.89,14.69,0.61,7.21,0,110.0-20.0
nip,SLG | FTO,TiO2-c,Undoped,Spin-coating,1,none,HoNH3Cl,Spin-coating,1.0,Undoped,Undoped,0,Spiro-MeOTAD,Li-TFSI; TBP,Spin-coating,Au,80.0,Evaporation,0.96,17.89,0.62,10.61,0,110.0-20.0
pin,SLG | FTO,PCBM-60,Undoped,Spin-coating,1,none,Undoped,Spin-coating,0.7,Chlorobenzene,Undoped,0,PEDOT:PSS,Undoped,Spin-coating,Ag,100.0,Evaporation,0.93,17.11,0.732,11.65,0,100.0-30.0
pin,SLG | FTO,PCBM-60,Undoped,Spin-coating,1,none,Undoped,Spin-coating >> Spin-coating,0.7,Chlorobenzene,Undoped,0,NiO-np,Undoped,Spin-coating,Ag,100.0,Evaporation,1.0,16.23,0.516,8.39,0,100.0-30.0
pin,SLG | FTO,PCBM-60,Undoped,Spin-coating,1,none,Undoped,Spin-coating,0.7,Chlorobenzene,Undoped,0,NiO-np,Undoped,Spin-coating,Ag,100.0,Evaporation,1.07,15.92,0.737,12.55,0,100.0-30.0
pin,SLG | ITO,PCBM-60 | BCP,Undoped,Spin-coating | Spin-coating,1,none,Undoped,Spin-coating,0.9,Undoped,Undoped,0,PEDOT:PSS,Undoped,Spin-coating,Ag,80.0,Evaporation,0.92,20.3,0.77,14.4,0,100.0-10.0
pin,SLG | ITO,PCBM-60 | BCP,Undoped,Spin-coating | Spin-coating,1,MAI,Acetate,Spin-coating,1.0,Undoped,Undoped,0,PEDOT:PSS,Undoped,Spin-coating,Ag,120.0,Evaporation,0.83,20.9,0.711,12.33,0,100.0-5.0
nip,SLG | FTO,TiO2-c | TiO2-mp,Undoped,Spin-coating | Spin-coating,1,none,Undoped,Spin-coating,0.7,Diethyl ether,Undoped,0,Spiro-MeOTAD,Li-TFSI; TBP,Spin-coating,Ag,100.0,Evaporation,0.97,19.5,0.6559999999999999,12.41,0,100.0-10.0
pin,SLG | ITO,PCBM-60 | LiF,Undoped,Spin-coating | Evaporation,1,MAI,Acetate; Cl,Spin-coating,1.0,Undoped,Undoped,0,PEDOT:PSS,Undoped,Spin-coating,Al,80.0,Evaporation,0.959,14.6,0.772,11.8,0,100.0-5.0
nip,SLG | FTO,TiO2-c | TiO2-mp,Undoped,Spin-coating | Spin-coating,1,none,Cl,Spin-coating >> CBD,0.0,Undoped,Undoped,0,Spiro-MeOTAD,Li-TFSI; TBP,Spin-coating,Au,100.0,Evaporation,0.83,14.4,0.49,5.86,1,100.0-30.0
nip,SLG | FTO,TiO2-c | TiO2-mp,Undoped,Spray-pyrolys | Spin-coating,1,none,HCl,Spin-coating >> CBD,1.0,Undoped,Undoped,0,Spiro-MeOTAD,Li-TFSI; TBP,Spin-coating,Ag,100.0,Evaporation,0.01,20.23,0.7120000000000001,14.89,0,100.0-10.0
nip,SLG | ITO,ZnO-c,Undoped,Spin-coating,1,none,Undoped,Spin-coating,1.0,Undoped,Undoped,0,Spiro-MeOTAD,Au-np; Li-TFSI; TBP,Spin-coating,Ag,100.0,Evaporation,1.03,17.9,0.7,13.0,1,80.0-10.0
nip,SLG | ITO,TiO2-c,Undoped,E-beam evaporation,1,MAI,Undoped,Spin-coating,1.0,Undoped,Undoped,0,Spiro-MeOTAD,Li-TFSI; O2; TBP,Spin-coating,Au,100.0,Evaporation,0.89,20.4,0.691,12.5,0,90.0-60.0
nip,SLG | ITO,TiO2-c,Undoped,E-beam evaporation,1,MAI,Undoped,Spin-coating,1.0,Undoped,Undoped,0,PTAA,O2,Spin-coating,Au,100.0,Evaporation,0.87,20.7,0.669,12.1,0,90.0-60.0
nip,SLG | FTO,TiO2-c,Undoped,Spin-coating,1,none,Undoped,Spin-coating,0.9,Diethyl ether,Undoped,0,Spiro-MeOTAD,FK209; Li-TFSI; TBP,Spin-coating,Ag,70.0,Evaporation,0.98,18.47,0.6920000000000001,12.35,0,65; 100-2.0; 5.0
nip,SLG | FTO,TiO2-c | TiO2-mp,Undoped,Spin-coating | Spin-coating,1,PbI2,Undoped,Spin-coating,1.0,Undoped,Undoped,0,Spiro-MeOTAD,Li-TFSI; TBP,Spin-coating,Ag,100.0,Evaporation,0.83,13.1,0.61,6.4,0,100.0-15.0
nip,SLG | FTO,TiO2-c | TiO2-mp,Undoped,Spin-coating | Spin-coating,1,none,Cl,Spin-coating,1.0,Undoped,Undoped,0,Spiro-MeOTAD,Li-TFSI; TBP,Spin-coating,Ag,100.0,Evaporation,0.82,19.5,0.53,8.4,0,100.0-20.0
nip,SLG | FTO,TiO2-c | TiO2-mp,Undoped,Spin-coating | Spin-coating,1,none,Cl,Spin-coating,1.0,Undoped,Undoped,0,Spiro-MeOTAD,Li-TFSI; TBP,Spin-coating,Ag,100.0,Evaporation,0.83,19.3,0.47,7.6,0,100.0-60.0
nip,SLG | FTO,TiO2-c | TiO2-mp,Undoped,Spin-coating | Spin-coating,1,none,Cl,Spin-coating,1.0,Undoped,Undoped,0,Spiro-MeOTAD,Li-TFSI; TBP,Spin-coating,Ag,100.0,Evaporation,0.68,18.5,0.47,6.1,0,100.0-80.0
nip,SLG | FTO,TiO2-c | TiO2-mp,Undoped,Spin-coating | Spin-coating,1,none,Cl,Spin-coating,1.0,Undoped,Undoped,0,Spiro-MeOTAD,Li-TFSI; TBP,Spin-coating,Ag,100.0,Evaporation,0.41,11.6,0.37,2.2,0,100.0-90.0
nip,SLG | FTO,TiO2-c | TiO2-mp,Undoped,Spin-coating | Spin-coating,1,none,Cl,Evaporation >> Spin-coating,1.0,Undoped,Undoped,0,Spiro-MeOTAD,Li-TFSI; TBP,Spin-coating,Ag,100.0,Evaporation,,,,8.5,0,100.0-20.0
nip,SLG | FTO,TiO2-c | TiO2-mp,Undoped,Spin-coating | Spin-coating,1,none,Cl,Evaporation >> Spin-coating,1.0,Undoped,Undoped,0,Spiro-MeOTAD,Li-TFSI; TBP,Spin-coating,Ag,100.0,Evaporation,,,,7.8,0,100.0-60.0
nip,SLG | FTO,TiO2-c | TiO2-mp,Undoped,Spin-coating | Spin-coating,1,none,Cl,Evaporation >> Spin-coating,1.0,Undoped,Undoped,0,Spiro-MeOTAD,Li-TFSI; TBP,Spin-coating,Ag,100.0,Evaporation,,,,6.2,0,100.0-80.0
nip,SLG | FTO,TiO2-c | TiO2-mp,Undoped,Spin-coating | Spin-coating,1,none,Cl,Evaporation >> Spin-coating,1.0,Undoped,Undoped,0,Spiro-MeOTAD,Li-TFSI; TBP,Spin-coating,Ag,100.0,Evaporation,,,,2.3,0,100.0-90.0
nip,SLG | FTO,TiO2-c | TiO2-mp,Undoped,Spin-coating | Spin-coating,1,PbI2,Undoped,Evaporation >> Spin-coating,1.0,Undoped,Undoped,0,Spiro-MeOTAD,Li-TFSI; TBP,Spin-coating,Ag,100.0,Evaporation,0.89,19.5,0.5820000000000001,10.1,0,100.0-15.0
nip,SLG | FTO,TiO2-c | TiO2-mp,Undoped,Spin-coating | Spin-coating,1,none,Undoped,Spin-coating,1.0,Undoped,Undoped,0,Spiro-MeOTAD,Li-TFSI; TBP,Spin-coating,Au,100.0,Evaporation,0.96,20.57,0.62,12.24,1,100.0-10.0
nip,SLG | FTO,TiO2-c | TiO2-mp, Li-TFSI,Spray-pyrolys | Spin-coating,1,none,Undoped,Spin-coating,0.9,Diethyl ether,Undoped,0,Spiro-MeOTAD,FK209; Li-TFSI; TBP,Spin-coating,Ag,70.0,Evaporation,0.96,19.62,0.657,12.32,0,100.0-3.0
nip,SLG | FTO,TiO2-c | TiO2-mp, Li-TFSI,Spray-pyrolys | Spin-coating,1,none,Undoped,Spin-coating,0.0,Chlorobenzene,Undoped,0,Spiro-MeOTAD,FK209; Li-TFSI; TBP,Spin-coating,Au,70.0,Evaporation,1.05,22.5,0.8,18.88,0,100.0-45.0
nip,SLG | ITO,C60,Undoped,Evaporation,1,none,Undoped,Spin-coating,0.9,Diethyl ether,Undoped,0,Spiro-MeOTAD,Li-TFSI; TBP,Spin-coating,Au,50.0,Evaporation,1.06,23.94,0.67,17.0,0,100.0-2.0
nip,SLG | ITO,C60,Undoped,Evaporation,1,none,Undoped,Electrospraying,0.9,Diethyl ether,Undoped,0,Spiro-MeOTAD,Li-TFSI; TBP,Spin-coating,Au,50.0,Evaporation,1.02,23.3,0.66,15.8,0,100.0-2.0
nip,SLG | FTO,TiO2-c | TiO2-mp,Undoped,Spin-coating | Spin-coating,1,none,Undoped,Spin-coating,1.0,Undoped,Undoped,0,Spiro-MeOTAD,Li-TFSI; TBP,Spin-coating,Ag,100.0,Evaporation,0.58,14.21,0.44,3.65,1,100.0-0.0
nip,SLG | FTO,TiO2-c | TiO2-mp,Undoped,Spin-coating | Spin-coating,1,none,Undoped,Spin-coating,1.0,Undoped,Undoped,0,Spiro-MeOTAD,Li-TFSI; TBP,Spin-coating,Ag,100.0,Evaporation,0.91,21.88,0.57,11.39,1,100.0-15.0
nip,SLG | FTO,TiO2-c | TiO2-mp,Undoped,Spin-coating | Spin-coating,1,none,Undoped,Spin-coating >> CBD,1.0,Undoped,Undoped,0,Spiro-MeOTAD,Li-TFSI; TBP,Spin-coating,Ag,100.0,Evaporation,0.87,20.14,0.52,9.23,1,100.0-30.0
nip,SLG | FTO,TiO2-c | TiO2-mp,Undoped,Spin-coating | Spin-coating,1,none,Undoped,Spin-coating >> Spin-coating,1.0,Undoped,Undoped,0,Spiro-MeOTAD,Li-TFSI; TBP,Spin-coating,Ag,100.0,Evaporation,0.79,18.54,0.42,6.17,1,100.0-60.0
nip,SLG | FTO,TiO2-c | TiO2-mp,Undoped,Spray-pyrolys | Spin-coating,1,none,Undoped,Spin-coating >> Spin-coating,0.9,Undoped,Undoped,0,CuSCN,Undoped,Doctor blading,Au,50.0,Evaporation,0.86,17.73,0.63,9.57,1,70.0-30.0
nip,SLG | FTO,TiO2-c | TiO2-mp,Undoped,Spray-pyrolys | Spin-coating,1,none,Undoped,Spin-coating >> CBD,0.9,Undoped,Undoped,0,CuSCN,Undoped,Doctor blading,Au,50.0,Evaporation,0.96,18.27,0.66,11.49,1,100.0-15.0
nip,SLG | FTO,TiO2-c,Undoped,Spray-pyrolys,1,none,Undoped,Spin-coating >> Spin-coating,0.9,Undoped,Undoped,0,CuSCN,Undoped,Doctor blading,Au,50.0,Evaporation,0.25,0.29,0.34,0.03,1,70.0-30.0
nip,SLG | FTO,TiO2-c,Undoped,Spray-pyrolys,1,none,Undoped,Spin-coating >> CBD,0.9,Undoped,Undoped,0,CuSCN,Undoped,Doctor blading,Au,50.0,Evaporation,0.94,17.41,0.36,6.0,1,100.0-15.0
nip,SLG | FTO,TiO2-c,Undoped,Spray-pyrolys,1,none,Undoped,Spin-coating >> Spin-coating,1.0,Undoped,Undoped,0,CuSCN,Undoped,Doctor blading,Au,50.0,Evaporation,0.92,1.51,0.38,0.52,1,100.0-15.0
nip,SLG | FTO,TiO2-c,Undoped,Spray-pyrolys,1,none,Undoped,Spin-coating >> Spin-coating,0.9,Undoped,Undoped,0,CuSCN,Undoped,Doctor blading,Au,50.0,Evaporation,0.92,1.53,0.31,0.43,1,100.0-15.0
nip,SLG | FTO,TiO2-c | TiO2-mp,Undoped,Spray-pyrolys | Spin-coating,1,none,Undoped,Spin-coating >> Spin-coating,0.9,Undoped,Undoped,0,CuSCN,Undoped,Doctor blading,Au,50.0,Evaporation,0.96,18.23,0.68,11.96,1,100.0-15.0
nip,SLG | FTO,TiO2-c,Undoped,Spray-pyrolys,1,none,Undoped,Spin-coating,0.9,Undoped,Undoped,0,CuSCN,Undoped,Doctor blading,Au,50.0,Evaporation,0.49,0.4,0.39,0.08,1,70.0-30.0
nip,SLG | FTO,TiO2-c,Undoped,Spray-pyrolys,1,none,Undoped,Spin-coating,0.9,Undoped,Undoped,0,CuSCN,Undoped,Doctor blading,Au,50.0,Evaporation,0.97,18.42,0.4,7.19,1,100.0-15.0
nip,SLG | FTO,TiO2-c,Undoped,Spray-pyrolys,1,none,Undoped,Spin-coating,1.0,Undoped,Undoped,0,CuSCN,Undoped,Doctor blading,Au,50.0,Evaporation,0.91,1.76,0.36,0.55,1,100.0-15.0
pin,SLG | ITO,PCBM-60,Undoped,Spin-coating,1,none,Undoped,Spin-coating,1.0,Undoped,Undoped,0,PEDOT:PSS,Undoped,Spin-coating,Al,50.0,Evaporation,0.976,24.86,0.3929999999999999,9.5,1,85.0-60.0
pin,SLG | ITO,PCBM-60 | BCP,Undoped,Spin-coating | Spin-coating,1,none,Acetate,Spin-coating,1.0,Undoped,Undoped,1,PEDOT:PSS,Undoped,Spin-coating,Al,150.0,E-beam evaporation,0.72,6.0,0.23,1.0,0,100.0-5.0
pin,SLG | ITO,PCBM-60 | BCP,Undoped,Spin-coating | Spin-coating,1,none,Acetate,Spin-coating,1.0,Undoped,Undoped,1,PEDOT:PSS,Undoped,Spin-coating,Al,150.0,Sputtering,0.9,5.5,0.16,0.8,0,100.0-5.0
pin,SLG | ITO,PCBM-60 | BCP,Undoped,Spin-coating | Spin-coating,1,none,Acetate,Spin-coating,1.0,Undoped,Undoped,1,PEDOT:PSS,Undoped,Spin-coating,Al,150.0,Evaporation,0.96,15.0,0.4,5.5,0,100.0-5.0
pin,SLG | ITO,PCBM-60 | BCP,Undoped,Spin-coating | Spin-coating,1,none,Acetate,Evaporation >> Evaporation,1.0,Undoped,Undoped,1,PEDOT:PSS,Undoped,Spin-coating,Al,150.0,E-beam evaporation,0.72,6.0,0.23,1.0,0,100.0-5.0
pin,SLG | ITO,PCBM-60,Undoped,Spin-coating,1,none,Cl,Spin-coating >> CBD,1.0,Undoped,Undoped,0,PEDOT:PSS,Undoped,Spin-coating,Al,100.0,Evaporation,0.94,20.56,0.7,13.6,0,80.0-40.0
pin,SLG | ITO,PCBM-60,Undoped,Spin-coating,1,none,Cl,Spin-coating >> CBD,1.0,Undoped,Undoped,0,PEDOT:PSS,CrO3,Spin-coating,Al,100.0,Evaporation,0.98,22.22,0.69,15.0,0,80.0-40.0
nip,SLG | ITO,ZnO-c,Undoped,Spin-coating,1,none,Undoped,Spin-coating,0.9,Chlorobenzene,Undoped,0,Spiro-MeOTAD,FK209; Li-TFSI; TBP,Spin-coating,Au,80.0,Evaporation,0.68,12.63,0.231,1.98,0,60; 100-1.0; 10.0
nip,SLG | ITO,SnO2-np,Undoped,Spin-coating,1,none,Undoped,Spin-coating,0.9,Chlorobenzene,Undoped,0,Spiro-MeOTAD,FK209; Li-TFSI; TBP,Spin-coating,Au,80.0,Evaporation,1.03,22.54,0.7190000000000001,16.69,0,60; 100-1.0; 10.0
nip,SLG | FTO,TiO2-c | TiO2-mp,Undoped,Spin-coating | Spin-coating,1,none,Cl,Spin-coating,1.0,Undoped,Undoped,0,Spiro-MeOTAD,Li-TFSI; TBP,Spin-coating,Au,80.0,Evaporation,0.871,17.7,0.487,7.53,0,100.0-15.0
nip,SLG | FTO,TiO2-c | TiO2-mp, Li,Spray-pyrolys | Spin-coating,1,none,Undoped,Spin-coating,0.9,Diethyl ether,Undoped,0,Spiro-MeOTAD,Li-TFSI; TBP,Spin-coating,Ag,60.0,Evaporation,0.95,20.03,0.629,11.94,0,100.0-3.0
pin,SLG | ITO,C60 | BCP,Undoped,Evaporation | Evaporation,1,none,Cl,Spin-coating,1.0,Chlorobenzene,Undoped,0,NiO-np,Undoped,Spin-coating,Ag,100.0,Evaporation,1.06,21.87,0.76,17.62,0,100.0-10.0
pin,SLG | ITO,C60 | BCP,Undoped,Evaporation | Evaporation,1,none,Cl; ITIC,Spin-coating,1.0,Chlorobenzene,Undoped,0,NiO-np,Undoped,Spin-coating,Ag,100.0,Evaporation,1.09,22.47,0.8,19.62,0,100.0-10.0
pin,SLG | ITO,C60 | BCP,Undoped,Evaporation | Evaporation,1,none,Cl; IEICO-4F,Spin-coating,1.0,Chlorobenzene,Undoped,0,NiO-np,Undoped,Spin-coating,Ag,100.0,Evaporation,1.07,22.5,0.79,18.96,0,100.0-10.0
pin,SLG | ITO,PCBM-60,Undoped,Spin-coating,1,none,Cl; IEICO-4F,Spin-coating,1.0,Chlorobenzene,Undoped,0,NiO-np,Undoped,Spin-coating,Ag,100.0,Evaporation,1.07,21.76,0.65,15.2,0,100.0-10.0
nip,SLG | FTO,TiO2-c | TiO2-mp,Undoped,Spray-pyrolys | Spin-coating,1,none,Undoped,Spin-coating,0.7,Undoped,Undoped,0,Spiro-MeOTAD,Li-TFSI; TBP,Spin-coating,Au,90.0,Evaporation,0.81,24.6,0.53,10.4,0,80.0-40.0
nip,SLG | FTO,TiO2-c | TiO2-mp,Undoped,Spray-pyrolys | Spin-coating,1,none,Undoped,Spin-coating,0.7,Undoped,Undoped,0,Spiro-MeOTAD,CuPc; Li-TFSI; TBP,Spin-coating,Au,90.0,Evaporation,0.97,24.9,0.64,15.4,0,80.0-40.0
nip,SLG | FTO,TiO2-c | TiO2-mp,Undoped,Spin-coating | Spin-coating,1,none,SCN,Spin-coating,1.0,Undoped,Undoped,0,Spiro-MeOTAD,Li-TFSI,Spin-coating,Ag,100.0,Evaporation,0.69,3.88,0.46,1.22,0,90.0-30.0
pin,SLG | FTO,PCBM-60,Undoped,Spin-coating,1,none,Cl,Spin-coating >> CBD,1.0,Undoped,Undoped,0,P3HT,Undoped,Spin-coating,Au,100.0,Evaporation,0.82,18.61,0.53,8.09,0,20; 80-60.0; 35.0
nip,SLG | FTO,TiO2-c | TiO2-mp,Undoped,Spin-coating | Spin-coating,1,none,Cl,Spin-coating >> CBD,1.0,Undoped,Undoped,0,Spiro-MeOTAD,Li-TFSI; TBP,Spin-coating,Au,80.0,Evaporation,1.012,20.58,0.742,15.45,1,100.0-3.0
nip,SLG | FTO,TiO2-c | TiO2-mp,Undoped,Spin-coating | Spin-coating,1,none,Cl,Spin-coating,1.0,Undoped,Undoped,0,Spiro-MeOTAD,Li-TFSI; TBP,Spin-coating,Au,80.0,Evaporation,,,,14.98,1,100.0-3.0
pin,SLG | ITO,PCBM-60,Undoped,Spin-coating,1,PbI2,Cl,Spin-coating,1.0,Toluene,Undoped,0,NiO-c,Undoped,Spin-coating,Al,100.0,Evaporation,1.07,22.5,0.556,13.38,0,100.0-10.0
nip,SLG | FTO,TiO2-c,Undoped,Spin-coating,1,none,Undoped,Spin-coating,0.7,Undoped,Undoped,0,Spiro-MeOTAD,Li-TFSI; TBP,Spin-coating,Ag,100.0,Evaporation,1.04,22.3,0.684,15.9,0,95.0-5.0
nip,SLG | FTO,TiO2-c | TiO2-mp,Undoped,Spray-pyrolys | Spin-coating,1,none,Undoped,Spin-coating,1.0,Undoped,Undoped,0,Spiro-MeOTAD,Li-TFSI; TBP,Spin-coating,Au,80.0,Evaporation,0.797,18.2,0.6,8.7,0,120.0-45.0
pin,SLG | ITO,PCBM-60 | LiF,Undoped,Spin-coating | Evaporation,1,none,Undoped,Spin-coating,1.0,Undoped,Undoped,0,PEDOT:PSS,Undoped,Spin-coating,Ag,200.0,Evaporation,0.83,16.8,0.52,7.25,0,100.0-10.0
pin,SLG | ITO,PCBM-60 | LiF,Undoped,Spin-coating | Evaporation,1,none,Undoped,Spin-coating,1.0,Toluene,Undoped,0,PEDOT:PSS,Undoped,Spin-coating,Ag,200.0,Evaporation,1.05,19.22,0.71,14.31,0,100.0-10.0
nip,SLG | FTO,TiO2-c | Al2O3-mp,Undoped,Spin-coating | Spin-coating,1,none,Cl,Spin-coating,1.0,Undoped,Undoped,0,PEDOT,Undoped,Spin-coating,Au,150.0,Evaporation,1.06,20.2,0.68,14.5,0,100.0-90.0
nip,SLG | FTO,TiO2-c | TiO2-mp,Undoped,Spin-coating | Spin-coating,1,none,NH4I,Spin-coating >> CBD,0.9,Chlorobenzene,Undoped,0,Spiro-MeOTAD,Li-TFSI; TBP,Spin-coating,Au,80.0,Evaporation,1.05,21.74,0.748,17.04,0,100.0-20.0
nip,SLG | FTO,TiO2-c | TiO2-mp,Undoped,Spin-coating | Spin-coating,1,none,Undoped,Spin-coating >> CBD,0.9,Chlorobenzene,Undoped,0,Spiro-MeOTAD,Li-TFSI; TBP,Spin-coating,Au,80.0,Evaporation,1.01,20.4,0.71,14.5,0,100.0-20.0
nip,SLG | FTO,TiO2-c | TiO2-mp,Undoped,Spin-coating | Spin-coating,1,none,NH4I,Spin-coating,0.9,Chlorobenzene,Undoped,0,Spiro-MeOTAD,Li-TFSI; TBP,Spin-coating,Au,80.0,Evaporation,1.02,20.4,0.715,15.0,0,100.0-20.0
nip,SLG | FTO,TiO2-c | TiO2-mp,Undoped,Spray-pyrolys | Spin-coating,1,none,Undoped,Spin-coating,1.0,Undoped,Undoped,0,Spiro-MeOTAD,Li-TFSI; TBP,Spin-coating,Au,60.0,Evaporation,1.01,17.2,0.72,12.4,1,100.0-10.0
nip,SLG | FTO,TiO2-c,Undoped,Spray-pyrolys,1,none,Cl,Spin-coating,1.0,Undoped,Undoped,0,Spiro-MeOTAD,Li-TFSI; TBP,Spin-coating,Au,60.0,Evaporation,0.92,18.8,0.65,11.2,0,100.0-45.0
nip,SLG | FTO,TiO2-c | TiO2-mp,Undoped,Spin-coating | Spin-coating,1,none,Undoped,Spin-coating,1.0,Undoped,Undoped,0,P3HT,Undoped,Spin-coating,Au,80.0,Evaporation,0.79,12.8,0.41,4.14,1,100.0-10.0
nip,SLG | FTO,SnO2-c,Undoped,Sputtering,1,none,Undoped,Spin-coating,0.9,Diethyl ether,Undoped,0,Spiro-MeOTAD,Undoped,Spin-coating,Au,100.0,Evaporation,0.82,20.7,0.68,11.7,0,65; 100-2.0; 2.0
nip,SLG | FTO,TiO2-c,Undoped,Spin-coating,1,none,Undoped,Spin-coating,1.0,Chlorobenzene,Undoped,0,Spiro-MeOTAD,Li-TFSI; TBP,Spin-coating,Au,80.0,Evaporation,0.91,20.0,0.58,10.6,0,100.0-15.0
pin,SLG | ITO,PCBM-60,Undoped,Spin-coating,1,none,Acetate,Spin-coating,1.0,Undoped,Undoped,0,PEDOT:PSS,Undoped,Spin-coating,Al,80.0,Evaporation,0.84,21.12,0.48,7.23,0,80.0-15.0
pin,SLG | ITO,PCBM-60,Undoped,Spin-coating,1,none,Acetate,Spin-coating >> CBD,1.0,Undoped,Undoped,0,PEDOT:PSS,Undoped,Spin-coating,Al,80.0,Evaporation,1.0,16.11,0.56,8.78,0,80.0-15.0
pin,SLG | ITO,PCBM-60 | C60 | BCP,Undoped,Spin-coating | Evaporation | Evaporation,1,none,Undoped,Spin-coating,1.0,Undoped,Undoped,0,PTAA,Undoped,Spin-coating,Al,100.0,Evaporation,1.14,22.8,0.6629999999999999,17.2,1,100.0-10.0
nip,SLG | FTO,ZnO-c | ZnO-nw,Undoped,Spin-coating | Hydrothermal,1,none,Undoped,Spin-coating >> CBD,0.7,Chlorobenzene,Undoped,0,Spiro-MeOTAD,Li-TFSI; TBP,Spin-coating,Ag,150.0,Evaporation,0.86,19.79,0.589,9.97,0,100.0-30.0
nip,SLG | ITO,ZnO-np,Undoped,Spin-coating,1,none,Undoped,Spin-coating,1.0,Undoped,Undoped,0,Spiro-MeOTAD,Li-TFSI; TBP,Spin-coating,Ag,150.0,Evaporation,0.99,18.0,0.624,11.1,1,100.0-10.0
nip,SLG | FTO,TiO2-c | TiO2-mp,Undoped,Spin-coating | Spin-coating,1,none,Cl,Spin-coating,1.0,Undoped,Undoped,0,P3HT,Li-TFSI; TBP,Spin-coating | Spin-coating,Au,80.0,Evaporation,0.92,22.34,0.51,10.56,0,100.0-30.0
pin,SLG | FTO,PCBM-60 | BCP,Undoped,Spin-coating | Spin-coating,1,none,Undoped,Spin-coating,0.8,Chlorobenzene,Undoped,0,NiO-c,Undoped,Spin-coating,Au,100.0,Evaporation,1.083,21.11,0.6990000000000001,15.98,0,100.0-10.0
pin,SLG | FTO,PCBM-60 | BCP,Undoped,Spin-coating | Spin-coating,1,none,Undoped,Spin-coating,0.8,Chlorobenzene,Undoped,0,NiO-c | NiO-mp,Undoped,Spin-coating | Spin-coating,Au,100.0,Evaporation,1.105,22.19,0.741,18.17,0,100.0-10.0
nip,SLG | FTO,TiO2-c | TiO2-mp, TiCl4,Spin-coating | Spin-coating,1,none,Cl,Spin-coating >> Spin-coating,0.9,Undoped,Undoped,0,Spiro-MeOTAD,Li-TFSI; TBP,Spin-coating,Au,80.0,Evaporation,1.07,18.59,0.77,15.33,1,70.0| 120.0-10.0| 20.0
pin,SLG | FTO,PCBM-60 | BCP,Undoped,Spin-coating | Spin-coating,1,none,Undoped,Spin-coating >> Spin-coating,0.7,Undoped,Undoped,0,NiO-c,Undoped,Spin-coating,Au,100.0,Evaporation,1.08,21.56,0.716,16.65,1,115.0-10.0
pin,SLG | FTO,PCBM-60 | BCP,Undoped,Spin-coating | Spin-coating,1,none,Undoped,Spin-coating >> Spin-coating,0.7,Undoped,Undoped,0,NiO-c,Mg,Spin-coating,Au,100.0,Evaporation,1.1,22.44,0.7440000000000001,18.29,1,115.0-10.0
pin,SLG | FTO,PCBM-60 | BCP,Undoped,Spin-coating | Spin-coating,1,none,Undoped,Spin-coating,0.7,Undoped,Undoped,0,NiO-c,Ca,Spin-coating,Au,100.0,Evaporation,1.13,22.3,0.748,18.75,1,115.0-10.0
pin,SLG | FTO,PCBM-60 | BCP,Undoped,Spin-coating | Spin-coating,1,none,Undoped,Spin-coating,0.7,Undoped,Undoped,0,NiO-c,Sr,Spin-coating,Au,100.0,Evaporation,1.14,22.66,0.7559999999999999,19.12,1,115.0-10.0
pin,SLG | FTO,PCBM-60 | BCP,Undoped,Spin-coating | Spin-coating,1,none,Undoped,Spin-coating,0.7,Undoped,Undoped,0,NiO-c,Ba,Spin-coating,Au,100.0,Evaporation,1.1,22.24,0.737,17.94,1,115.0-10.0
nip,SLG | FTO,TiO2-c | TiO2-mp,Undoped,Spray-pyrolys | Spin-coating,1,none,Undoped,Spin-coating,0.6,Chlorobenzene,Undoped,0,Spiro-MeOTAD,Li-TFSI; TBP,Spin-coating,Ag,80.0,Evaporation,1.0,21.97,0.715,16.5,0,100.0-30.0
nip,SLG | ITO,TiO2-c,Undoped,Spin-coating,1,none,Cl; PNVF-NVEE Microgels,Spin-coating,0.9,Toluene,Undoped,0,Spiro-MeOTAD,Li-TFSI; TBP,Spin-coating,Au,70.0,Evaporation,1.005,17.34,0.442,7.69,0,100.0-10.0
nip,SLG | ITO,TiO2-c | TiO2-mp,Undoped,Spin-coating | Spin-coating,1,none,Cl; PNVF-NVEE Microgels,Spin-coating,0.9,Toluene,Undoped,0,Spiro-MeOTAD,Li-TFSI; TBP,Spin-coating,Au,70.0,Evaporation,0.994,17.34,0.56,9.62,0,100.0-10.0
nip,SLG | ITO,TiO2-c,Undoped,Spin-coating,1,none,Cl,Spin-coating,0.9,Toluene,Undoped,0,Spiro-MeOTAD,Li-TFSI; TBP,Spin-coating,Au,70.0,Evaporation,0.775,10.71,0.595,4.93,0,100.0-10.0
nip,SLG | FTO,TiO2-c,Undoped,Dipp-coating,1,none,Undoped,Spin-coating,0.9,Chlorobenzene,Undoped,0,Spiro-MeOTAD,Li-TFSI; TBP,Spin-coating,Au,100.0,Evaporation,1.09,23.95,0.703,18.22,0,100.0-10.0
nip,SLG | FTO,TiO2-c,Undoped,Spin-coating,1,none,Undoped,Spin-coating,0.9,Undoped,Undoped,0,Spiro-MeOTAD,Li-TFSI; TBP,Spin-coating,Ag,100.0,Evaporation,1.06,22.8,0.6559999999999999,14.4,0,110.0-15.0
nip,SLG | FTO,TiO2-c,Undoped,Spin-coating,1,none,Undoped,Spin-coating,0.9,Diethyl ether,I2,0,Spiro-MeOTAD,Li-TFSI; TBP,Spin-coating,Ag,100.0,Evaporation,1.09,22.3,0.727,17.5,0,110.0-15.0
nip,SLG | FTO,TiO2-c,Undoped,Spray-pyrolys,1,none,Undoped,Spin-coating,0.8,Chlorobenzene,Undoped,0,Spiro-MeOTAD,Li-TFSI; TBP,Spin-coating,Au,80.0,Evaporation,0.91,20.03,0.63,11.47,0,100.0-30.0
nip,SLG | FTO,TiO2-c,Undoped,ALD,1,none,Undoped,Spin-coating,0.8,Chlorobenzene,Undoped,0,Spiro-MeOTAD,Li-TFSI; TBP,Spin-coating,Au,80.0,Evaporation,1.1,19.98,0.73,16.11,0,100.0-30.0
nip,SLG | FTO,TiO2-c | TiO2-mp,Undoped,ALD | Spin-coating,1,none,Undoped,Spin-coating,0.8,Chlorobenzene,Undoped,0,Spiro-MeOTAD,Li-TFSI; TBP,Spin-coating,Au,80.0,Evaporation,1.11,22.33,0.74,18.36,0,100.0-30.0
nip,SLG | FTO,TiO2-c | TiO2-mp,Undoped,Spin-coating | Spin-coating,1,none,Cl,Spin-coating,1.0,Undoped,Undoped,0,Spiro-MeOTAD,Li-TFSI; TBP,Spin-coating,Au,100.0,Evaporation,0.95,17.0,0.77,12.0,0,100.0-60.0
nip,SLG | FTO,TiO2-c | TiO2-mp,Undoped,Spin-coating | Spin-coating,1,none,A@SiO2-np-nw; Cl,Spin-coating,1.0,Undoped,Undoped,0,Spiro-MeOTAD,Li-TFSI; TBP,Spin-coating,Au,100.0,Evaporation,0.96,19.0,0.76,13.0,0,100.0-60.0
nip,SLG | ITO,TiO2-c,Undoped,Spin-coating,1,none,Undoped,Spin-coating,1.0,Ethyl ether,Undoped,0,Spiro-MeOTAD,Li-TFSI; TBP,Spin-coating,Ag,100.0,Evaporation,1.08,19.83,0.66,14.19,0,100.0-10.0
nip,SLG | FTO,TiO2-c | TiO2-mp,Undoped,Spray-pyrolys | Spin-coating,1,PbI2,Undoped,Spin-coating,0.8,Chlorobenzene,Undoped,0,Spiro-MeOTAD,Li-TFSI; TBP,Spin-coating,Au,60.0,Evaporation,0.88,20.76,0.43,7.96,0,100.0-60.0
nip,SLG | FTO,TiO2-c,Undoped,Spray-pyrolys,1,none,Undoped,Spin-coating,0.9,Diethyl ether,Undoped,0,Spiro-MeOTAD,FK209; Li-TFSI; TBP,Spin-coating,Au,80.0,Evaporation,0.919,4.17,0.919,7.5,0,50; 100-2.0; 10.0
pin,SLG | ITO,C60 | BCP,Undoped,Evaporation | Evaporation,1,none,Undoped,Spin-coating,0.9,Undoped,Undoped,0,PTAA,Undoped,Spin-coating,Cu,80.0,Evaporation,1.106,23.73,0.7040000000000001,20.18,0,120.0-10.0
nip,SLG | FTO,SnO2-np,Undoped,Spin-coating,1,none,Undoped,Spin-coating,0.3,Chlorobenzene,Undoped,0,Spiro-MeOTAD,Li-TFSI; TBP,Spin-coating,Ag,100.0,Evaporation,0.99,21.72,0.736,15.8,0,100.0-12.0
nip,SLG | FTO,SnO2-np,Al,Spin-coating,1,none,Undoped,Spin-coating,0.3,Chlorobenzene,Undoped,0,Spiro-MeOTAD,Li-TFSI; TBP,Spin-coating,Ag,100.0,Evaporation,1.03,21.78,0.742,16.67,0,100.0-12.0
nip,SLG | FTO,SnO2-np,Al,Spin-coating,1,none,Undoped,Drop-infiltration,0.3,Chlorobenzene,Undoped,0,Spiro-MeOTAD,Li-TFSI; TBP,Spin-coating,Ag,100.0,Evaporation,1.04,21.63,0.728,16.45,0,100.0-12.0
nip,SLG | FTO,TiO2-c | TiO2-mp,Undoped,Spin-coating | Spin-coating,1,none,Undoped,Drop-infiltration,1.0,Chlorobenzene,Undoped,0,Spiro-MeOTAD,Li-TFSI; TBP,Spin-coating,Ag,80.0,Evaporation,0.91,23.9,0.584,13.0,0,100.0-10.0
nip,SLG | ITO,SnO2-c,Undoped,Spin-coating,1,none,Undoped,Spin-coating >> Spin-coating,0.9,Diethyl ether,Undoped,0,Spiro-MeOTAD,Li-TFSI; TBP,Spin-coating,Au,120.0,Evaporation,1.083,23.01,0.73,18.2,0,100.0-10.0
nip,SLG | ITO,SnO2-c,Undoped,Spin-coating,1,none,Undoped,Spin-coating >> Spin-coating,0.9,Diethyl ether,CsPbBr3-QDs,0,Spiro-MeOTAD,Li-TFSI; TBP,Spin-coating,Au,120.0,Evaporation,1.102,23.41,0.7609999999999999,19.66,0,100.0-10.0
nip,SLG | ITO,SnO2-c,Undoped,Spin-coating,1,none,Undoped,Spin-coating,0.9,Diethyl ether,CsPbBr3-QDs,0,Spiro-MeOTAD,Li-TFSI; TBP,Spin-coating,Au,120.0,Evaporation,1.112,23.29,0.737,19.21,0,100.0-10.0
nip,SLG | FTO,ZnO-c,Undoped,ALD,1,none,Undoped,Spin-coating,1.0,Undoped,Undoped,0,Spiro-MeOTAD,Li-TFSI; TBP,Spin-coating,Au,80.0,E-beam evaporation,0.983,18.4,0.679,12.28,1,100.0-5.0
pin,SLG | ITO,PCBM-60 | BCP,Undoped,Spin-coating | Spin-coating,1,none,Starch,Spin-coating,0.0,Undoped,Undoped,0,PEDOT:PSS,Undoped,Spin-coating,Al,100.0,Evaporation,0.89,18.0,0.604,9.6,0,100.0-30.0
pin,SLG | ITO,PCBM-60 | BCP,Undoped,Spin-coating | Spin-coating,1,none,Starch,Spin-coating,0.0,Undoped,Undoped,0,PEDOT,Undoped,Spin-coating,Al,100.0,Evaporation,0.87,11.6,0.711,7.2,0,100.0-30.0
pin,SLG | ITO,PCBM-60 | BCP,Undoped,Spin-coating | Spin-coating,1,none,Starch,Spin-coating,0.0,Undoped,Undoped,0,PTAA,Undoped,Spin-coating,Al,100.0,Evaporation,1.06,11.7,0.6920000000000001,8.5,0,100.0-30.0
nip,SLG | FTO,TiO2-c | TiO2-mp,Undoped,Spray-pyrolys | Spin-coating,1,none,Undoped,Spin-coating,0.0,Toluene,Undoped,0,Spiro-MeOTAD,Li-TFSI; TBP,Spin-coating,Au,80.0,Evaporation,1.02,22.2,0.62,14.1,0,120.0-10.0
nip,SLG | ITO,C60,Undoped,Evaporation,1,none,Cl,Spin-coating,0.8,Chlorobenzene,Undoped,0,Spiro-MeOTAD,Undoped,Spin-coating,MoO3 | Ag,110.0,Evaporation | Evaporation,0.985,20.27,0.7120000000000001,14.22,0,60; 85-1.0; 25.0
nip,SLG | FTO,TiO2-c | TiO2-mp,TiCl4 ,Spin-coating | Spin-coating,1,PbI2,Undoped,Spin-coating >> Gas reaction,0.879951980792317,Diethyl ether,Undoped,0,Spiro-MeOTAD,Li-TFSI; TBP,Spin-coating,Ag,100.0,Evaporation,0.988,22.5,0.379,8.43,0,130.0-20.0
nip,SLG | FTO,TiO2-c | TiO2-mp,TiCl4 ,Spin-coating | Spin-coating,1,PbI2,Undoped,Spin-coating >> Spin-coating,0.879951980792317,Diethyl ether,Undoped,0,Spiro-MeOTAD,Li-TFSI; TBP,Spin-coating,Au,80.0,Evaporation,1.106,22.571,0.7090000000000001,17.7,0,130.0-20.0
nip,SLG | FTO,TiO2-c | TiO2-mp,Undoped,Spin-coating | Spin-coating,1,none,Undoped,Spin-coating >> Spin-coating,1.0,Undoped,Undoped,0,Spiro-MeOTAD,Li-TFSI; TBP,Spin-coating,Au,80.0,Evaporation,0.851,7.67,0.62,4.46,1,70.0-30.0
nip,SLG | FTO,TiO2-c | TiO2-mp,Undoped,Spin-coating | Spin-coating,1,none,Cl,Spin-coating >> CBD,1.0,Undoped,Undoped,0,Spiro-MeOTAD,Li-TFSI; TBP,Spin-coating,Au,80.0,Evaporation,0.936,8.55,0.71,5.8,1,70.0-30.0
nip,SLG | FTO,TiO2-c,Undoped,Spray-pyrolys,1,none,Undoped,Spin-coating,1.0,Ar,Undoped,0,Spiro-MeOTAD,Li-TFSI; TBP,Spin-coating,Ag,70.0,Evaporation,0.794,13.8,0.35,3.8,0,35.0-10.0
nip,SLG | FTO,TiO2-c,Undoped,Spray-pyrolys,1,none,Undoped,Spin-coating,1.0,Ar,Undoped,0,Spiro-MeOTAD,Li-TFSI; TBP,Spin-coating,Ag,70.0,Evaporation,0.952,16.3,0.51,7.9,0,60.0-10.0
nip,SLG | FTO,TiO2-c,Undoped,Spray-pyrolys,1,none,Undoped,Spin-coating,1.0,Ar,Undoped,0,Spiro-MeOTAD,Li-TFSI; TBP,Spin-coating,Ag,70.0,Evaporation,1.026,19.8,0.64,13.0,0,75.0-10.0
nip,SLG | FTO,TiO2-c,Undoped,Spray-pyrolys,1,none,Undoped,Spin-coating,1.0,Ar,Undoped,0,Spiro-MeOTAD,Li-TFSI; TBP,Spin-coating,Ag,70.0,Evaporation,1.016,21.0,0.66,14.1,0,100.0-10.0
nip,SLG | FTO,TiO2-c,Undoped,Spray-pyrolys,1,none,Undoped,Spin-coating >> Spin-coating,1.0,Ar,Undoped,0,Spiro-MeOTAD,Li-TFSI; TBP,Spin-coating,Ag,70.0,Evaporation,1.05,22.0,0.74,16.5,0,100.0-10.0
nip,SLG | FTO,TiO2-c | TiO2-mp,Undoped,Spin-coating | Spin-coating,1,none,Undoped,Spin-coating,1.0,Undoped,Undoped,0,Spiro-MeOTAD,Li-TFSI; TBP,Spin-coating,Au,80.0,Evaporation,0.875,19.95,0.61,10.63,1,100.0-15.0
nip,SLG | FTO,TiO2-c,Undoped,Spin-coating,1,none,Undoped,Spin-coating,1.0,Undoped,Undoped,0,Spiro-MeOTAD,Li-TFSI; TBP,Spin-coating,Au,80.0,Evaporation,0.847,19.73,0.58,9.74,0,100.0-15.0
nip,SLG | FTO,TiO2-c | TiO2-mp,Undoped,Spin-coating | Spin-coating,1,none,Undoped,Spin-coating,0.9345794392523364,Diethyl ether,Undoped,0,Spiro-MeOTAD,Li-TFSI; TBP,Spin-coating,Au,80.0,Evaporation,1.04,21.33,0.7390000000000001,16.4,0,65.0-3.0
nip,SLG | FTO,ZnO-np,Undoped,Spin-coating,1,none,Undoped,Spin-coating,1.0,Undoped,Undoped,0,P3HT,Li-TFSI; TBP,Spin-coating,Ag,150.0,Evaporation,0.94,17.8,0.64,10.7,1,100.0-10.0
nip,SLG | FTO,TiO2-c,Undoped,Spin-coating,1,none,Undoped,Spin-coating >> CBD,0.5,Undoped,Undoped,0,Spiro-MeOTAD,Li-TFSI; TBP,Spin-coating,Ag,200.0,Evaporation,0.63,12.8,0.43,3.47,1,100.0-30.0
nip,SLG | FTO,TiO2-c,Undoped,Spin-coating,1,none,Undoped,Spin-coating >> CBD,1.0,Toluene,Undoped,0,Spiro-MeOTAD,Li-TFSI; TBP,Spin-coating,Ag,200.0,Evaporation,0.93,24.38,0.32,7.26,0,100.0-30.0
nip,SLG | FTO,TiO2-c | TiO2-mp,Undoped,Spray-pyrolys | Spin-coating,1,none,Undoped,Spin-coating,1.0,Undoped,Undoped,0,Spiro-MeOTAD,Undoped,Spin-coating,Au,80.0,Evaporation,0.895,15.41,0.7,9.61,1,90.0-5.0
nip,SLG | FTO,TiO2-c | TiO2-mp,Undoped,Spray-pyrolys | Spin-coating,1,none,Undoped,Spin-coating,1.0,Undoped,Undoped,0,Spiro-MeOTAD,Co-TFSI,Spin-coating,Au,80.0,Evaporation,0.921,20.03,0.72,13.28,1,90.0-5.0
pin,SLG | ITO,PCBM-60,Undoped,Spin-coating,1,none,HI,Spin-coating >> Spin-coating,1.0,Undoped,Undoped,0,PEDOT:PSS,Undoped,Spin-coating,Al,40.0,Evaporation,1.11,21.4,0.7959999999999999,18.9,0,100.0-2.0
nip,SLG | FTO,TiO2-c,Undoped,Spin-coating,1,none,Undoped,Spin-coating,0.8,Chlorobenzene,Undoped,0,Spiro-MeOTAD,Li-TFSI; TBP,Spin-coating,MoO3 | Ag,107.0,Evaporation | Evaporation,1.05,22.77,0.7120000000000001,17.11,0,100.0-10.0
nip,SLG | FTO,TiO2-c,Undoped,Spin-coating,1,none,Ethyl cellulose,Spin-coating,0.8,Chlorobenzene,Undoped,0,Spiro-MeOTAD,Li-TFSI; TBP,Spin-coating,MoO3 | Ag,107.0,Evaporation | Evaporation,1.07,22.87,0.7490000000000001,18.35,0,100.0-10.0
pin,SLG | ITO,PCBM-60,Undoped,Spin-coating,1,none,Undoped,Spin-coating,0.9090909090909092,2-Butanol,Undoped,0,PEDOT:PSS,Undoped,Spin-coating,Al,100.0,Evaporation,0.812,17.93,0.527,7.68,0,100.0-30.0
