Repository: wthappy/BO_Reverse_design

# BO_Reverse_design

Bayesian reverse design based on experimental knowledge constraints.This work takes MAPbI3 perovskite solar cells as an example.

* In the Bayesian optimization process, the initial scatter points have a certain degree of randomness (which cannot be fixed by random seeds), so different optimal parameter values may be obtained.

* For the convenience of laboratory preparation, we designed both NIP and PIN devices separately in this work. You can adjust the corresponding “experimental knowledge constraint” according to your own needs.

* "Prob_params_all.csv" is the output file for the current example.

File: data.csv (part 16 of 18)
Cell_architecture,Substrate_stack_sequence,ETL_stack_sequence,ETL_additives_compounds,ETL_deposition_procedure,Perovskite_composition_perovskite_ABC3_structure,Perovskite_composition_none_stoichiometry_components_in_excess,Perovskite_additives_compounds,Perovskite_deposition_procedure,DMF_DMSO,Perovskite_deposition_quenching_media,Perovskite_deposition_quenching_media_additives_compounds,Perovskite_deposition_solvent_annealing,HTL_stack_sequence,HTL_additives_compounds,HTL_deposition_procedure,Backcontact_stack_sequence,Backcontact_thickness_list,Backcontact_deposition_procedure,JV_default_Voc,JV_default_Jsc,JV_default_FF,JV_default_PCE,Perovskite_deposition_solvents_IPA,Perovskite_deposition_thermal_annealing
pin,SLG | ITO,PCBM-60,Undoped,Spin-coating,1,MAI,Undoped,Spin-coating,0.9090909090909092,2-Butanol,Undoped,0,PEDOT:PSS,Undoped,Spin-coating,Al,100.0,Evaporation,1.016,11.22,0.6659999999999999,7.59,0,100.0-30.0
nip,SLG | FTO,TiO2-c,Undoped,Spray-pyrolys,1,none,"Ethane­1,2­diammonium",Spin-coating,1.0,Ar,Undoped,0,Spiro-MeOTAD,Li-TFSI; TBP,Spin-coating,Au,80.0,Evaporation,1.05,22.6,0.76,17.9,0,100.0-10.0
nip,SLG | FTO,TiO2-c,Undoped,Spray-pyrolys,1,none,"Ethane­1,2­diammonium",Spin-coating >> CBD,1.0,Ar,Undoped,0,Spiro-MeOTAD,Li-TFSI; TBP,Spin-coating,Au,80.0,Evaporation,1.03,22.8,0.71,16.8,0,100.0-10.0
nip,SLG | ITO,ZnO-c,Undoped,Spin-coating,1,none,Undoped,Spin-coating,0.0,Undoped,Undoped,0,P3HT,Li-TFSI; TBP,Spin-coating,Ag,100.0,Evaporation,0.775,7.47,0.437,2.53,1,100.0-60.0
nip,SLG | ITO,SnO2-c,Undoped,Spin-coating,1,none,Undoped,Spin-coating,0.8,Chlorobenzene,Undoped,0,Spiro-MeOTAD,Li-TFSI; TBP,Spin-coating,Ag,60.0,Evaporation,1.05,22.83,0.72,17.23,0,100.0-10.0
nip,SLG | ITO,SnO2-c,Ti3C2,Spin-coating,1,none,Undoped,Spin-coating,0.8,Chlorobenzene,Undoped,0,Spiro-MeOTAD,Li-TFSI; TBP,Spin-coating,Ag,60.0,Evaporation,1.05,22.99,0.73,17.56,0,100.0-10.0
nip,SLG | ITO,SnO2-c,Ti3C2,Spin-coating,1,none,Undoped,Spin-coating >> Spin-coating,0.8,Chlorobenzene,Undoped,0,Spiro-MeOTAD,Li-TFSI; TBP,Spin-coating,Ag,60.0,Evaporation,1.06,23.14,0.75,18.34,0,100.0-10.0
nip,SLG | FTO,TiO2-c | TiO2-mp,Undoped,Spin-coating | Spin-coating,1,none,Undoped,Spin-coating >> Spin-coating,0.9337068160597572,Diethyl ether,Undoped,0,Spiro-MeOTAD,Li-TFSI; TBP,Spin-coating,Au,100.0,Evaporation,0.99,23.1,0.64,14.62,0,65; 100-1.0; 30.0
pin,SLG | FTO,PCBM-60 | BCP,Undoped,Spin-coating | Spin-coating,1,none,Undoped,Spin-coating >> Spin-coating,0.9337068160597572,Diethyl ether,Undoped,0,NiO-c,Undoped,Spin-coating,Au,100.0,Evaporation,0.901,21.743,0.7509999999999999,14.71,0,65; 100-1.0; 30.0
pin,SLG | FTO,PCBM-60 | BCP,Undoped,Spin-coating | Spin-coating,1,none,Cl,Spin-coating >> Spin-coating,1.0,Undoped,Undoped,0,PEDOT:PSS,Undoped,Spin-coating,Ag,50.0,Evaporation,1.016,21.188,0.81,17.44,1,100.0-10.0
pin,SLG | FTO,PCBM-60 | BCP,Undoped,Spin-coating | Spin-coating,1,none,Cl,Spin-coating,1.0,Undoped,Undoped,0,PEDOT:PSS,Undoped,Spin-coating,Ag,50.0,Evaporation,1.02,22.18,0.813,17.0,1,100.0-10.0
pin,SLG | FTO,PCBM-60 | BCP,Undoped,Spin-coating | Spin-coating,1,none,Cl,Spin-coating,1.0,Undoped,Undoped,0,PEDOT:PSS,Undoped,Spin-coating,Ag,50.0,Evaporation,0.98,20.13,0.7559999999999999,19.3,1,100.0-30.0
pin,SLG | FTO,PCBM-60 | BCP,Undoped,Spin-coating | Spin-coating,1,none,Cl,Spin-coating,1.0,Undoped,Undoped,0,PEDOT:PSS,Undoped,Spin-coating,Ag,50.0,Evaporation,0.97,17.6,0.6679999999999999,16.9,1,100.0-60.0
nip,SLG | FTO,TiO2-c,Undoped,Spin-coating,1,none,Undoped,Spin-coating >> Spin-coating,0.0,Chlorobenzene,Undoped,0,Spiro-MeOTAD,FK102; Li-TFSI; TBP,Spin-coating,Au,50.0,Evaporation,0.94,12.87,0.58,7.02,0,95.0-60.0
nip,SLG | FTO,TiO2-c | TiO2-mp,Undoped,Spin-coating | Spin-coating,1,none,Undoped,Spin-coating >> CBD,1.0,Undoped,Undoped,0,Spiro-MeOTAD,Li-TFSI; TBP,Spin-coating,Ag,80.0,Evaporation,0.91,15.3,0.55,7.6,1,70.0-30.0
nip,SLG | FTO,TiO2-c | TiO2-mp,Undoped,Spin-coating | Spin-coating,1,none,Undoped,Spin-coating,1.0,Undoped,Undoped,0,Spiro-MeOTAD,Li-TFSI; TBP,Spin-coating,Ag,80.0,Evaporation,0.92,16.5,0.56,8.4,1,70.0-30.0
nip,SLG | FTO,TiO2-c | TiO2-mp,Undoped,Spin-coating | Spin-coating,1,none,Cl,Spin-coating,1.0,Undoped,Undoped,0,Spiro-MeOTAD,Li-TFSI; TBP,Spin-coating,Ag,80.0,Evaporation,0.97,15.5,0.57,8.5,1,70.0-30.0
pin,SLG | ITO,PCBM-60,Undoped,Spin-coating,1,none,Cl,Spin-coating,1.0,Undoped,Undoped,0,PEDOT:PSS,Undoped,Spin-coating,Al,100.0,Evaporation,0.921,18.6,0.63,11.0,0,100.0-35.0
pin,SLG | ITO,PCBM-60,Undoped,Spin-coating,1,none,Cl,Spin-coating,1.0,Undoped,Undoped,0,PEDOT:PSS,Undoped,Spin-coating,Al,100.0,Evaporation,0.947,18.9,0.67,11.7,0,100.0-25.0
pin,SLG | ITO,PCBM-60,Undoped,Spin-coating,1,none,Cl,Spin-coating >> CBD,1.0,Undoped,Undoped,0,PEDOT:PSS,Undoped,Spin-coating,Al,100.0,Evaporation,0.961,18.9,0.7,12.7,0,100.0-25.0
nip,SLG | FTO,TiO2-c | TiO2-mp,Undoped,Spin-coating | Spin-coating,1,none,Undoped,Spin-coating >> CBD,0.966183574879227,Diethyl ether,Undoped,0,Spiro-MeOTAD,Li-TFSI; TBP,Spin-coating,Au,80.0,Evaporation,1.012,20.89,0.67,14.16,0,60; 100-2.0; 10.0
nip,SLG | FTO,TiO2-c | TiO2-mp,Undoped,Spin-coating | Spin-coating,1,none,Undoped,Spin-coating >> CBD,0.9337068160597572,Diethyl ether,Undoped,0,Spiro-MeOTAD,Li-TFSI; TBP,Spin-coating,Au,80.0,Evaporation,1.035,22.13,0.69,15.8,0,60; 100-2.0; 10.0
nip,SLG | FTO,TiO2-c | TiO2-mp,Undoped,Spin-coating | Spin-coating,1,none,Undoped,Spin-coating >> CBD,0.9033423667570007,Diethyl ether,Undoped,0,Spiro-MeOTAD,Li-TFSI; TBP,Spin-coating,Au,80.0,Evaporation,1.052,22.35,0.69,16.22,0,60; 100-2.0; 10.0
nip,SLG | FTO,TiO2-c | TiO2-mp,Undoped,Spin-coating | Spin-coating,1,none,Undoped,Spin-coating >> CBD,0.8756567425569177,Diethyl ether,Undoped,0,Spiro-MeOTAD,Li-TFSI; TBP,Spin-coating,Au,80.0,Evaporation,1.0759999999999998,23.03,0.72,17.25,0,60; 100-2.0; 10.0
nip,SLG | FTO,TiO2-c | TiO2-mp,Undoped,Spin-coating | Spin-coating,1,none,Undoped,Spin-coating >> CBD,0.778816199376947,Diethyl ether,Undoped,0,Spiro-MeOTAD,Li-TFSI; TBP,Spin-coating,Au,80.0,Evaporation,1.0490000000000002,22.8,0.71,16.98,0,60; 100-2.0; 10.0
nip,SLG | FTO,TiO2-c | TiO2-mp,Undoped,Spin-coating | Spin-coating,1,none,Undoped,Spin-coating >> CBD,0.7012622720897616,Diethyl ether,Undoped,0,Spiro-MeOTAD,Li-TFSI; TBP,Spin-coating,Au,80.0,Evaporation,0.997,21.74,0.67,14.52,0,60; 100-2.0; 10.0
pin,SLG | ITO,PCBM-60,Undoped,Spin-coating,1,none,Cl,Spin-coating,1.0,Undoped,Undoped,0,PEDOT:PSS,Undoped,Spin-coating,Al,100.0,Evaporation,0.86,17.0,0.599,8.8,0,90.0-150.0
pin,SLG | ITO,PCBM-60,Undoped,Spin-coating,1,none,Cl,Spin-coating,1.0,Undoped,Undoped,0,PEDOT:PSS,Undoped,Spin-coating,Al,100.0,Evaporation,0.52,16.1,0.491,4.1,0,65.0-270.0
pin,SLG | ITO,PCBM-60,Undoped,Spin-coating,1,none,Cl; Thiourea,Spin-coating,1.0,Undoped,Undoped,0,PEDOT:PSS,Undoped,Spin-coating,Al,100.0,Evaporation,0.93,17.9,0.603,10.1,0,75.0-150.0
pin,SLG | ITO,PCBM-60,Undoped,Spin-coating,1,none,Cl; Urea,Spin-coating,1.0,Undoped,Undoped,0,PEDOT:PSS,Undoped,Spin-coating,Al,100.0,Evaporation,1.02,20.9,0.61,13.0,0,65.0-270.0
pin,SLG | ITO,PCBM-60,Undoped,Spin-coating,1,none,Undoped,Spin-coating,0.8,Toluene,Undoped,0,PEDOT:PSS,Undoped,Spin-coating,Al,100.0,Evaporation,1.05,19.0,0.738,14.4,0,100.0-10.0
pin,SLG | ITO,PCBM-60,Undoped,Spin-coating,1,none,Urea,Spin-coating,0.8,Toluene,Undoped,0,PEDOT:PSS,Undoped,Spin-coating,Al,100.0,Evaporation,1.06,22.4,0.779,18.5,0,85.0-10.0
pin,SLG | ITO,PCBM-60,Undoped,Spin-coating,1,none,Thiourea,Spin-coating,0.8,Toluene,Undoped,0,PEDOT:PSS,Undoped,Spin-coating,Al,100.0,Evaporation,1.07,21.0,0.722,16.2,0,100.0-10.0
pin,SLG | ITO,PCBM-60,Undoped,Spin-coating,1,none,Undoped,Spin-coating,0.8,Toluene,Undoped,0,PEDOT:PSS,Undoped,Spin-coating,Al,100.0,Evaporation,1.07,16.7,0.737,13.1,0,85.0-10.0
pin,SLG | ITO,PCBM-60,Undoped,Spin-coating,1,none,Undoped,Spin-coating,0.8,Toluene,Undoped,0,PEDOT:PSS,Undoped,Spin-coating,Al,100.0,Evaporation,0.98,14.1,0.51,7.0,0,65.0-20.0
pin,SLG | ITO,PCBM-60,Undoped,Spin-coating,1,none,Urea,Spin-coating >> Recrystallization,0.8,Toluene,Undoped,0,PEDOT:PSS,Undoped,Spin-coating,Al,100.0,Evaporation,1.06,21.9,0.7440000000000001,17.3,0,100.0-10.0
pin,SLG | ITO,PCBM-60,Undoped,Spin-coating,1,none,Urea,Spin-coating,0.8,Toluene,Undoped,0,PEDOT:PSS,Undoped,Spin-coating,Al,100.0,Evaporation,1.06,20.5,0.735,15.9,0,65.0-20.0
pin,SLG | ITO,PCBM-60,Undoped,Spin-coating,1,none,Thiourea,Spin-coating,0.8,Toluene,Undoped,0,PEDOT:PSS,Undoped,Spin-coating,Al,100.0,Evaporation,0.99,17.8,0.5,8.8,0,65.0-20.0
nip,SLG | FTO,TiO2-c | TiO2-mp,Undoped,Spray-pyrolys | Spin-coating,1,none,Undoped,Spin-coating,0.9337068160597572,Ethyl acetate,Undoped,0,Spiro-MeOTAD,Li-TFSI; TBP,Spin-coating,Ag,50.0,Evaporation,1.06,18.88,0.755,13.1,0,100.0-90.0
nip,SLG | FTO,TiO2-c | TiO2-mp,Undoped,Spray-pyrolys | Spin-coating,1,none,Cl,Spin-coating,0.9337068160597572,Ethyl acetate,Undoped,0,Spiro-MeOTAD,Li-TFSI; TBP,Spin-coating,Ag,50.0,Evaporation,1.08,22.53,0.787,17.9,0,100.0-90.0
pin,SLG | ITO,PCBM-60,Undoped,Spin-coating,1,none,Undoped,Spin-coating >> Spin-coating,1.0,Undoped,Undoped,0,PEDOT:PSS,Undoped,Spin-coating,Al,100.0,Evaporation,0.94,19.72,0.71,14.15,0,100.0-10.0
pin,SLG | ITO,PCBM-60,Undoped,Spin-coating,1,none,N2H5Cl,Spin-coating >> Spin-coating,1.0,Undoped,Undoped,0,PEDOT:PSS,Undoped,Spin-coating,Al,100.0,Evaporation,0.96,20.12,0.85,16.45,0,100.0-10.0
nip,SLG | FTO,TiO2-c,Undoped,Spin-coating,1,none,Undoped,Spin-coating >> Spin-coating,1.0,Undoped,Undoped,0,Spiro-MeOTAD,Li-TFSI; TBP,Spin-coating,Ag,100.0,Evaporation,0.939,21.6,0.542,11.0,1,75.0-60.0
nip,SLG | FTO,TiO2-c,Undoped,Spin-coating,1,none,Undoped,Spin-coating >> Spin-coating,1.0,Undoped,Undoped,0,Spiro-MeOTAD,Li-TFSI; TBP,Spin-coating,Ag,100.0,Evaporation,0.94,21.5,0.489,9.9,1,75.0-30.0
nip,SLG | FTO,TiO2-c,Undoped,Spin-coating,1,none,Undoped,Spin-coating >> CBD,1.0,Undoped,Undoped,0,Spiro-MeOTAD,Li-TFSI; TBP,Spin-coating,Ag,100.0,Evaporation,0.964,21.9,0.58,12.3,1,75.0-60.0
nip,SLG | FTO,TiO2-c,Undoped,Spin-coating,1,none,Undoped,Spin-coating >> CBD,1.0,Undoped,Undoped,0,Spiro-MeOTAD,Li-TFSI; TBP,Spin-coating,Ag,100.0,Evaporation,0.921,21.6,0.5720000000000001,11.4,1,75.0-120.0
nip,SLG | FTO,TiO2-c,Undoped,Spin-coating,1,none,Undoped,Spin-coating,1.0,Undoped,Undoped,0,Spiro-MeOTAD,Li-TFSI; TBP,Spin-coating,Ag,100.0,Evaporation,0.866,22.4,0.606,11.8,1,140.0-20.0
nip,SLG | FTO,TiO2-c | TiO2-mp,Undoped,Spray-pyrolys | Spin-coating,1,none,Cl,Spin-coating,1.0,Undoped,Undoped,0,CuPc,Undoped,Evaporation,Au,80.0,Evaporation,0.75,16.3,0.4,5.0,0,80.0-30.0
nip,SLG | FTO,TiO2-c | TiO2-mp,Undoped,Spray-pyrolys | Spin-coating,1,none,Undoped,Spin-coating,0.0,Toluene,Undoped,0,Spiro-MeOTAD,FK209; Li-TFSI; TBP,Spin-coating,Au,100.0,Evaporation,1.01,18.8,0.746,14.2,0,100.0-60.0
nip,SLG | FTO,TiO2-c,Undoped,Spin-coating,1,none,Undoped,Spin-coating,0.3,Chlorobenzene,Undoped,0,Spiro-MeOTAD,Li-TFSI; TBP,Spin-coating,Ag,80.0,Evaporation,1.09,21.1,0.72,16.56,0,100.0-30.0
nip,SLG | FTO,TiO2-c,Undoped,Spin-coating,1,none,Cl,Spin-coating >> CBD,1.0,Undoped,Undoped,0,Spiro-MeOTAD,Li-TFSI; TBP,Spin-coating,Au,80.0,Evaporation,1.06,21.97,0.69,16.07,0,100.0-45.0
pin,SLG | ITO,PCBM-60,Undoped,Spin-coating,1,none,Undoped,Spin-coating >> CBD,0.8,Chlorobenzene,Undoped,0,PEDOT:PSS,Undoped,Spin-coating,Al,100.0,Evaporation,0.93,18.7,0.65,11.43,0,100.0-1.0
pin,SLG | ITO,PCBM-60 | LiF,Undoped,Spin-coating | Evaporation,1,none,Undoped,Spin-coating >> CBD,0.8,Chlorobenzene,Undoped,0,PEDOT:PSS,Undoped,Spin-coating,Al,100.0,Evaporation,0.92,19.34,0.76,13.56,0,100.0-1.0
nip,SLG | ITO,TiO2-c,Undoped,E-beam evaporation,1,none,Cl,Evaporation >> Spin-coating,1.0,Undoped,Undoped,0,Spiro-MeOTAD,Li-TFSI; TBP,Spin-coating,Au,80.0,Evaporation,0.97,22.0,0.77,16.4,0,130.0-10.0
nip,SLG | ITO,TiO2-c,Undoped,Spin-coating,1,none,Cl,Spin-coating,1.0,Undoped,Undoped,0,Spiro-MeOTAD,Li-TFSI; TBP,Spin-coating,Au,110.0,Evaporation,1.025,19.5,0.75,15.0,1,135.0-10.0
nip,SLG | ITO,TiO2-c,Y,Spin-coating,1,none,Cl,Spin-coating,1.0,Undoped,Undoped,0,Spiro-MeOTAD,Li-TFSI; TBP,Spin-coating,Au,110.0,Evaporation,1.017,20.2,0.748,15.4,1,135.0-10.0
nip,SLG | ITO,TiO2-c,Zn,Spin-coating,1,none,Cl,Spin-coating,1.0,Undoped,Undoped,0,Spiro-MeOTAD,Li-TFSI; TBP,Spin-coating,Au,110.0,Evaporation,1.024,20.1,0.76,15.6,1,135.0-10.0
nip,SLG | ITO,TiO2-c,Zr,Spin-coating,1,none,Cl,Spin-coating,1.0,Undoped,Undoped,0,Spiro-MeOTAD,Li-TFSI; TBP,Spin-coating,Au,110.0,Evaporation,1.021,20.3,0.7659999999999999,15.7,1,135.0-10.0
nip,SLG | ITO,TiO2-c,Mo,Spin-coating,1,none,Cl,Spin-coating,1.0,Undoped,Undoped,0,Spiro-MeOTAD,Li-TFSI; TBP,Spin-coating,Au,110.0,Evaporation,1.009,20.0,0.76,15.4,1,135.0-10.0
pin,SLG | ITO,PCBM-60 | bis-C60,Undoped,Spin-coating | Spin-coating,1,none,Cl,Spin-coating,1.0,Undoped,Undoped,0,PEDOT:PSS,Undoped,Spin-coating,Ag,150.0,Evaporation,0.95,19.4,0.741,13.6,0,100.0-50.0
pin,SLG | ITO,PCBM-60,Undoped,Spin-coating,1,none,Cl,Spin-coating,1.0,Undoped,Undoped,0,PEDOT:PSS,Undoped,Spin-coating,Ag,150.0,Evaporation,0.92,18.1,0.705,11.7,0,100.0-50.0
nip,SLG | FTO,TiO2-c | TiO2-mp,Undoped,Spray-pyrolys | Spin-coating,1,none,Undoped,Spin-coating,0.0,Toluene,Undoped,0,Spiro-MeOTAD,Li-TFSI; TBP,Spin-coating,Au,100.0,Evaporation,1.007,19.8,0.74,14.9,0,100.0-60.0
nip,SLG | FTO,SnO2-c,Undoped,Spin-coating,1,none,Cl,Spin-coating,0.9,Chlorobenzene,Undoped,0,Spiro-MeOTAD,Undoped,Spin-coating,Ag,85.0,Evaporation,1.09,21.42,0.785,18.49,0,100.0-10.0
nip,SLG | FTO,TiO2-c,Undoped,Spin-coating,1,none,Undoped,Spin-coating,0.8,Chlorobenzene,Undoped,0,Spiro-MeOTAD,Li-TFSI; TBP,Spin-coating,Au,80.0,Evaporation,0.96,21.49,0.569,11.62,0,100.0-10.0
nip,SLG | FTO,TiO2-c | TiO2-mp,Undoped,Spray-pyrolys | Spin-coating,1,none,Undoped,Spin-coating >> Spin-coating,0.9,Diethyl ether,Undoped,0,Spiro-MeOTAD,Li-TFSI; TBP,Spin-coating,Ag,70.0,Evaporation,1.01,22.77,0.789,17.97,0,60; 100-1.0; 10.0
pin,SLG | ITO,PCBM-60 | BCP,Undoped,Spin-coating | Spin-coating,1,none,Undoped,Spin-coating >> Spin-coating,0.9,Undoped,Undoped,0,PTAA,Undoped,Spin-coating,Ag,100.0,Evaporation,1.08,21.2,0.78,18.3,1,95.0-15.0
pin,SLG | ITO,PCBM-60 | BCP,Undoped,Spin-coating | Spin-coating,1,none,BP-QDs,Spin-coating >> Spin-coating,0.9,Undoped,Undoped,0,PTAA,Undoped,Spin-coating,Ag,100.0,Evaporation,1.1,21.9,0.83,20.0,1,95.0-15.0
pin,SLG | ITO,PCBM-60 | BCP,Undoped,Spin-coating | Spin-coating,1,none,Undoped,Spin-coating >> Spin-coating,0.9,Undoped,Undoped,0,PEDOT:PSS,Undoped,Spin-coating,Ag,100.0,Evaporation,1.01,19.33,0.7,13.56,1,95.0-15.0
nip,SLG | FTO,TiO2-c | TiO2-mp,Undoped,Spin-coating | Spin-coating,1,none,Undoped,Drop-infiltration,1.0,Chlorobenzene,Undoped,0,Spiro-MeOTAD,Li-TFSI; TBP,Spin-coating,Au,80.0,Evaporation,1.07,22.58,0.72,17.4,0,100.0-30.0
nip,SLG | FTO,TiO2-c | TiO2-mp,Undoped,Spin-coating | Spin-coating,1,none,Undoped,Spin-coating,1.0,Undoped,Undoped,0,Spiro-MeOTAD,Li-TFSI; TBP,Spin-coating,Au,100.0,Evaporation,1.02,23.39,0.63,14.96,1,90.0-30.0
nip,SLG | FTO,TiO2-c | TiO2-mp,Undoped,ALD | Spin-coating,1,none,Cl,Spin-coating,1.0,Undoped,Undoped,0,P3HT,Undoped,Spin-coating,Au,100.0,Evaporation,0.48,17.4,0.6,5.1,0,90; 120-30.0; 15.0
pin,SLG | ITO,C60 | BCP,Undoped,Evaporation | Evaporation,1,none,Acetate; Cl,Spin-coating,1.0,Undoped,Undoped,0,PEDOT:PSS,Undoped,Spin-coating,Ag,100.0,Evaporation,0.92,16.7,0.772,11.9,0,90.0-10.0
nip,SLG | FTO,SnO2-np,Undoped,Spin-coating,1,none,Cl,Spin-coating,0.8,Chlorobenzene,Undoped,0,Spiro-MeOTAD,Li-TFSI; TBP,Spin-coating,Au,100.0,Evaporation,1.12,22.5,0.759,19.1,0,100.0-10.0
nip,SLG | FTO,SnO2-np,Undoped,Spin-coating,1,none,Cl,Spin-coating >> CBD,0.8,Chlorobenzene,Undoped,0,Spiro-MeOTAD,Li-TFSI; TBP,Spin-coating,Au,100.0,Evaporation,1.06,17.1,0.685,12.5,0,100.0-10.0
nip,SLG | ITO,SnO2-c,Undoped,Spin-coating,1,none,Undoped,Spin-coating >> CBD,0.9230769230769232,Vacuum,Undoped,0,Spiro-MeOTAD,Undoped,Spin-coating,Ag,100.0,Evaporation,1.07,22.47,0.716,15.82,0,100.0-10.0
nip,SLG | FTO,SnO2-c,Undoped,Spin-coating,1,none,Undoped,Spin-coating,0.625,Undoped,Undoped,0,P3HT,Undoped,Spin-coating,Ag,70.0,Evaporation,1.08,23.7,0.6859999999999999,15.62,1,50.0; 80-3.0; 30.0
pin,SLG | FTO,PCBM-60,Undoped,Spin-coating,1,none,Undoped,Spin-coating,0.7,Chlorobenzene,Undoped,0,NiO-c,Undoped,Spin-coating,Ag,100.0,Evaporation,1.0,18.13,0.6659999999999999,12.2,0,100.0-10.0
pin,SLG | FTO,PCBM-60,Undoped,Spin-coating,1,none,Undoped,Spin-coating,0.7,Chlorobenzene,Undoped,0,NiO-c,Eu,Spin-coating,Ag,100.0,Evaporation,1.03,21.96,0.6659999999999999,15.06,0,100.0-10.0
pin,SLG | FTO,PCBM-60,Undoped,Spin-coating,1,none,Undoped,Spin-coating,0.7,Chlorobenzene,Undoped,0,NiO-c,Yb,Spin-coating,Ag,100.0,Evaporation,0.99,21.58,0.6409999999999999,13.7,0,100.0-10.0
pin,SLG | FTO,PCBM-60,Undoped,Spin-coating,1,none,Undoped,Spin-coating,0.7,Chlorobenzene,Undoped,0,NiO-c,Tb,Spin-coating,Ag,100.0,Evaporation,0.98,20.08,0.69,13.58,0,100.0-10.0
pin,SLG | FTO,PCBM-60,Undoped,Spin-coating,1,none,Undoped,Spin-coating,0.7,Chlorobenzene,Undoped,0,NiO-c,Ce,Spin-coating,Ag,100.0,Evaporation,1.03,21.6,0.586,12.97,0,100.0-10.0
pin,SLG | FTO,PCBM-60,Undoped,Spin-coating,1,none,Undoped,Spin-coating >> CBD,0.7,Chlorobenzene,Undoped,0,NiO-c,Nd,Spin-coating,Ag,100.0,Evaporation,0.94,19.37,0.706,12.86,0,100.0-10.0
pin,SLG | FTO,PCBM-60,Undoped,Spin-coating,1,none,Undoped,Spin-coating >> CBD,0.7,Chlorobenzene,Undoped,0,NiO-c,Eu,Spin-coating,Ag,100.0,Evaporation,1.03,21.23,0.647,14.15,0,100.0-10.0
nip,SLG | FTO,TiO2-c,Undoped,Spin-coating,1,none,Undoped,Spin-coating,0.8,Toluene,Undoped,0,Spiro-MeOTAD,FK209; Li-TFSI; TBP,Spin-coating,Au,100.0,Evaporation,1.03,21.43,0.6629999999999999,14.53,0,100.0-15.0
nip,SLG | FTO,TiO2-c | TiO2-mp,Undoped,Spin-coating | Spin-coating,1,none,Undoped,Spin-coating,0.8,Toluene,Undoped,0,Spiro-MeOTAD,FK209; Li-TFSI; TBP,Spin-coating,Au,100.0,Evaporation,1.04,23.27,0.723,17.47,0,100.0-15.0
nip,SLG | ITO,SnO2-np,Undoped,Spin-coating,1,none,Cl,Spin-coating,1.0,Undoped,Undoped,0,P3HT,Undoped,Spin-coating,Au,100.0,Evaporation,0.853,19.0,0.62,10.0,0,100.0-35.0
nip,SLG | FTO,TiO2-c | TiO2-mp,Undoped,Spin-coating | Spin-coating,1,none,I2,Spin-coating,0.7,Chlorobenzene,I2,0,Spiro-MeOTAD,Li-TFSI; TBP,Spin-coating,Ag,100.0,Evaporation,1.173,22.61,0.804,21.33,0,100.0-10.0
pin,SLG | ITO,PCBM-60 | BCP,Undoped,Spin-coating | Spin-coating,1,none,Undoped,Spin-coating,0.9,Chlorobenzene,Undoped,0,PEDOT:PSS,Undoped,Spin-coating,Ag,100.0,Evaporation,0.84,16.985,0.7959999999999999,11.35,0,100.0-20.0
pin,SLG | ITO,PCBM-60 | BCP,Undoped,Spin-coating | Spin-coating,1,none,Undoped,Spin-coating,0.9,Chlorobenzene,Undoped,0,P3HT,Undoped,Spin-coating,Ag,100.0,Evaporation,0.91,19.198,0.777,13.58,0,100.0-20.0
pin,SLG | ITO,PCBM-60 | BCP,Undoped,Spin-coating | Spin-coating,1,none,Undoped,Spin-coating,0.8888888888888888,Chlorobenzene,Undoped,0,PEDOT:PSS,Undoped,Spin-coating,Ag,80.0,Evaporation,0.971,21.01,0.72,14.69,0,100.0-10.0
nip,SLG | FTO,TiO2-c | TiO2-mp,Undoped,Spray-pyrolys | Spin-coating,1,PbI2,Undoped,Spin-coating >> CBD,0.0,Chlorobenzene,Undoped,0,Spiro-MeOTAD,FK209; Li-TFSI; TBP,Spin-coating,Au,100.0,Evaporation,1.074,20.9,0.777,17.42,0,100.0-60.0
nip,SLG | FTO,TiO2-c | TiO2-mp,Undoped,Spray-pyrolys | Spin-coating,1,PbI2,Undoped,Spin-coating,0.0,Chlorobenzene,Undoped,0,Spiro-MeOTAD,FK209; Li-TFSI; TBP,Spin-coating,Au,100.0,Evaporation,,,,15.14,0,100.0-60.0
pin,SLG | ITO,PCBM-60,Undoped,Spin-coating,1,none,Cl,Spin-coating,1.0,Undoped,Undoped,0,PEDOT:PSS,Undoped,Spin-coating,Al,120.0,Evaporation,0.9,22.59,0.695,14.13,0,25.0; 90.0-30.0; 180.0
nip,SLG | FTO,TiO2-c | TiO2-mp,Undoped,Spin-coating | Spin-coating,1,none,Undoped,Spin-coating,1.0,Undoped,Undoped,0,Spiro-MeOTAD,Li-TFSI; TBP,Spin-coating,Au,100.0,Evaporation,1.038,19.71,0.69,14.12,1,100.0-30.0
nip,SLG | FTO,TiO2-c,Undoped,Spin-coating,1,none,Urea,Spin-coating,1.0,Diethyl ether,Undoped,0,Spiro-MeOTAD,Li-TFSI; TBP,Spin-coating,Au,80.0,Evaporation,0.87,14.74,0.628,8.0,0,50; 100-5.0; 5.0
nip,SLG | ITO,SnO2-np,Undoped,Spin-coating,1,none,Undoped,Spin-coating,0.9,Undoped,Undoped,0,Spiro-MeOTAD,Li-TFSI; TBP,Spin-coating,Au,80.0,Evaporation,0.97,19.5,0.65,12.0,1,100.0-30.0
nip,SLG | FTO,TiO2-c | TiO2-mp, F,Spin-coating | Spin-coating,1,none,Undoped,Spin-coating,1.0,Undoped,Undoped,0,Spiro-MeOTAD,Undoped,Spin-coating,Ag,100.0,Evaporation,1.01,22.97,0.52,12.06,1,100.0-10.0
nip,SLG | FTO,TiO2-c,Undoped,Spin-coating,1,Stoichiometric,Undoped,Spin-coating,1.0,Undoped,Undoped,1,Spiro-MeOTAD,Li-TFSI; TBP,Spin-coating,Au,200.0,Evaporation,1.09,20.78,0.7170000000000001,16.25,0,100.0-5.0
nip,SLG | ITO,SnO2-np,Undoped,Spin-coating,1,none,Undoped,Spin-coating >> CBD,1.0,Undoped,Undoped,0,Spiro-MeOTAD,Li-TFSI; TBP,Spin-coating,Ag,100.0,Evaporation,0.81,4.0,0.366,1.2,1,70.0-20.0
nip,SLG | ITO,SnO2-np,Undoped,Spin-coating,1,none,Undoped,Spin-coating,1.0,Undoped,Undoped,0,Spiro-MeOTAD,Li-TFSI; TBP,Spin-coating,Ag,100.0,Evaporation,1.03,17.5,0.54,9.7,1,70.0-20.0
nip,SLG | FTO,TiO2-c | TiO2-mp, TiCl4,Spin-coating | Spin-coating,1,none,Undoped,Spin-coating >> CBD,0.9,Undoped,Undoped,0,Spiro-MeOTAD,Li-TFSI; TBP,Spin-coating,Au,100.0,Evaporation,1.05,17.6,0.73,13.5,1,85.0-20.0
nip,SLG | FTO,TiO2-c | TiO2-mp, TiCl4,Spin-coating | Spin-coating,1,none,Undoped,Spin-coating,0.9,Undoped,Undoped,0,Spiro-MeOTAD,Li-TFSI; TBP,Spin-coating,Au,100.0,Evaporation,1.04,17.6,0.69,12.6,1,85.0-20.0
pin,SLG | ITO,PCBM-60,Undoped,Spin-coating,1,none,Cl,Spin-coating,1.0,Undoped,Undoped,0,PEDOT:PSS,Undoped,Spin-coating,Al,100.0,Evaporation,0.84,14.51,0.61,7.43,0,50.0-30.0
pin,SLG | ITO,PCBM-60,Undoped,Spin-coating,1,none,Cl,Spin-coating >> Spin-coating,1.0,Undoped,Undoped,0,PEDOT:PSS,Undoped,Spin-coating,Al,100.0,Evaporation,,,,6.52,0,50.0-30.0
pin,SLG | ITO,PCBM-60,Undoped,Spin-coating,1,none,Cl,Electrospraying,1.0,Undoped,Undoped,0,PEDOT:PSS,Undoped,Spin-coating,Al,100.0,Evaporation,,,,13.9,0,50.0-30.0
nip,SLG | FTO,TiO2-c | TiO2-mp,Undoped,Spray-pyrolys | Spin-coating,1,none,Undoped,Spin-coating,0.0,Chlorobenzene,Undoped,0,Spiro-MeOTAD,FK209; Li-TFSI; TBP,Spin-coating,Au,60.0,Evaporation,0.99,21.21,0.77,16.16,0,100.0-30.0
nip,SLG | FTO,TiO2-c,Undoped,CBD,1,none,Undoped,Spin-coating,1.0,Chlorobenzene,Undoped,0,Spiro-MeOTAD,Li-TFSI; TBP,Spin-coating,Au,60.0,Evaporation,0.86,13.0,0.595,6.7,0,100.0-15.0
nip,SLG | FTO,TiO2-c,Undoped,CBD,1,none,Undoped,Spin-coating,0.8,Chlorobenzene,Undoped,0,Spiro-MeOTAD,Li-TFSI; TBP,Spin-coating,Au,60.0,Evaporation,1.0,19.8,0.705,14.0,0,100.0-15.0
nip,SLG | FTO,TiO2-c,Undoped,CBD,1,none,Undoped,Spin-coating,0.6,Chlorobenzene,Undoped,0,Spiro-MeOTAD,Li-TFSI; TBP,Spin-coating,Au,60.0,Evaporation,1.01,19.5,0.7559999999999999,14.9,0,100.0-15.0
nip,SLG | FTO,TiO2-c,Undoped,CBD,1,none,Undoped,Spin-coating,0.4,Chlorobenzene,Undoped,0,Spiro-MeOTAD,Li-TFSI; TBP,Spin-coating,Au,60.0,Evaporation,1.03,19.8,0.778,15.9,0,100.0-15.0
nip,SLG | FTO,TiO2-c,Undoped,CBD,1,none,Undoped,Spin-coating,0.2,Chlorobenzene,Undoped,0,Spiro-MeOTAD,Li-TFSI; TBP,Spin-coating,Au,60.0,Evaporation,1.03,19.0,0.7879999999999999,15.5,0,100.0-15.0
nip,SLG | FTO,TiO2-c,Undoped,CBD,1,none,Undoped,Spin-coating,0.0,Chlorobenzene,Undoped,0,Spiro-MeOTAD,Li-TFSI; TBP,Spin-coating,Au,60.0,Evaporation,1.01,18.3,0.7929999999999999,14.7,0,100.0-15.0
pin,SLG | ITO,PCBM-60,Undoped,Spin-coating,1,none,Cl,Spin-coating,1.0,Undoped,Undoped,0,PEDOT:PSS,Undoped,Spin-coating,Ag,100.0,Evaporation,0.98,20.6,0.77,15.7,0,100.0-90.0
pin,SLG | ITO,PCBM-60,Undoped,Spin-coating,1,none,Undoped,Spin-coating,1.0,Undoped,Undoped,0,PEDOT:PSS,Undoped,Spin-coating,Ag,100.0,Evaporation,0.895,4.74,0.563,2.36,0,100.0-90.0
pin,SLG | ITO,PCBM-60,Undoped,Spin-coating,1,none,Cl,Spin-coating >> Spin-coating,1.0,Undoped,Undoped,0,PEDOT:PSS,Undoped,Spin-coating,Ag,100.0,Evaporation,0.996,18.74,0.5770000000000001,10.77,0,100.0-90.0
pin,SLG | ITO,PCBM-60,Undoped,Spin-coating,1,none,Undoped,Spin-coating >> Spin-coating,1.0,Undoped,Undoped,0,PEDOT:PSS,Undoped,Spin-coating,Ag,100.0,Evaporation,0.649,3.32,0.4629999999999999,1.4,0,100.0-90.0
nip,SLG | FTO,TiO2-c | TiO2-mp,Undoped,Spin-coating | Spin-coating,1,MA,Cl,Spin-coating,1.0,Undoped,Undoped,0,Spiro-MeOTAD,Li-TFSI; TBP,Spin-coating,Ag,100.0,Evaporation,0.826,19.44,0.603,9.68,0,100.0-45.0
nip,SLG | FTO,TiO2-c | TiO2-mp,Undoped,Spin-coating | Spin-coating,1,MA,Cl,Dropcasting,1.0,Undoped,Undoped,0,Spiro-MeOTAD,Li-TFSI; TBP,Spin-coating,Ag,100.0,Evaporation,,,,10.55,0,100.0-45.0
nip,SLG | FTO,TiO2-c | TiO2-mp,Undoped,Spray-pyrolys | Spin-coating,1,none,Undoped,Dropcasting,0.9,Undoped,Undoped,0,Spiro-MeOTAD,Li-TFSI; TBP,Spin-coating,Au,100.0,Evaporation,0.952,20.9,0.784,15.1,0,100.0-10.0
nip,SLG | FTO,TiO2-c | TiO2-mp,Undoped,Spray-pyrolys | Spin-coating,1,none,Undoped,Spin-coating,0.9,N2,Undoped,0,Spiro-MeOTAD,Li-TFSI; TBP,Spin-coating,Au,100.0,Evaporation,1.018,22.3,0.7759999999999999,16.6,0,100.0-10.0
nip,SLG | FTO,TiO2-c | TiO2-mp,Undoped,Spray-pyrolys | Spin-coating,1,none,Undoped,Spin-coating,0.9,Undoped,Undoped,0,Spiro-MeOTAD,Li-TFSI; TBP,Spin-coating,Au,100.0,Evaporation,1.009,21.3,0.755,16.1,0,100.0-10.0
nip,SLG | FTO,TiO2-c | TiO2-mp, TAA,Spin-coating | Spin-coating,1,none,Undoped,Spin-coating >> Spin-coating,0.9,Diethyl ether,Undoped,0,Spiro-MeOTAD,Li-TFSI; TBP,Spin-coating,Au,80.0,Evaporation,1.07,22.05,0.74,17.3,0,60; 100-1.0; 7.0
pin,SLG | ITO,PCBM-60 | ZnO-np,Undoped,Spin-coating | Spin-coating,1,none,Undoped,Spin-coating,0.5,Undoped,Undoped,0,PEDOT:PSS,Undoped,Spin-coating,Ag,120.0,Evaporation,1.03,19.82,0.721,14.6,0,100.0-1.0
pin,SLG | ITO,PCBM-60 | BCP,Undoped,Spin-coating | Spin-coating,1,none,PEAI,Spin-coating >> Spin-coating,1.0,Undoped,Undoped,0,PEDOT:PSS,Undoped,Spin-coating,Ag,150.0,Evaporation,1.18,15.4,0.74,14.0,0,100.0-15.0
pin,SLG | ITO,PCBM-60 | BCP,Undoped,Spin-coating | Spin-coating,1,none,F-PEAI,Spin-coating >> Spin-coating,1.0,Undoped,Undoped,0,PEDOT:PSS,Undoped,Spin-coating,Ag,150.0,Evaporation,1.06,18.0,0.76,16.6,0,100.0-15.0
pin,SLG | ITO,PCBM-60 | BCP,Undoped,Spin-coating | Spin-coating,1,none,MeO-PEAI,Spin-coating >> Spin-coating,1.0,Undoped,Undoped,0,PEDOT:PSS,Undoped,Spin-coating,Ag,150.0,Evaporation,1.13,12.1,0.73,11.0,0,100.0-15.0
pin,SLG | ITO,PCBM-60 | C60 | BCP,Undoped,Spin-coating | Evaporation | Evaporation,1,none,Undoped,Spin-coating >> CBD,1.0,Undoped,Undoped,0,PEDOT:PSS,Undoped,Spin-coating,Al,60.0,Evaporation,0.92,16.85,0.733,11.38,1,100.0-5.0
pin,SLG | ITO,PCBM-60 | BCP,Undoped,Spin-coating | Evaporation,1,none,Undoped,Spin-coating,1.0,Undoped,Undoped,0,PEDOT:PSS,Undoped,Spin-coating,Ag,80.0,Evaporation,0.92,13.65,0.7,8.8,0,100.0-2.0
pin,SLG | ITO,PCBM-60 | BCP,Undoped,Spin-coating | Evaporation,1,none,Undoped,Spin-coating >> Spin-coating,1.0,Undoped,Undoped,0,Graphene oxide,Undoped,Spin-coating,Ag,80.0,Evaporation,0.89,10.7,0.376,3.58,0,100.0-2.0
pin,SLG | ITO,PCBM-60 | ZnO-np,Undoped,Spin-coating | Spin-coating,1,none,Undoped,Spin-coating >> CBD,1.0,Undoped,Undoped,0,Spiro-MeOTAD,Undoped,Spin-coating,Al,100.0,Evaporation,1.04,17.04,0.65,11.55,1,90.0-15.0
nip,SLG | ITO,ZnO-np,Undoped,Spin-coating,1,none,Undoped,Spin-coating >> Spin-coating,1.0,Undoped,Undoped,0,Spiro-MeOTAD,Li-TFSI; TBP,Spin-coating,Ag,100.0,Evaporation,1.06,18.34,0.645,12.53,1,80.0-5.0
nip,SLG | ITO,ZnO-np,Undoped,Spin-coating,1,none,ZnO-np,Spin-coating >> CBD,1.0,Undoped,Undoped,0,Spiro-MeOTAD,Li-TFSI; TBP,Spin-coating,Ag,100.0,Evaporation,1.06,19.36,0.659,13.49,1,80.0-5.0
nip,SLG | ITO,SnO2-c,Undoped,Spin-coating,1,none,Undoped,Spin-coating >> CBD,1.0,Undoped,Undoped,0,Spiro-MeOTAD,Li-TFSI; TBP,Spin-coating,Ag,80.0,Evaporation,1.04,21.27,0.6940000000000001,15.4,1,80.0-5.0
nip,SLG | ITO,SnO2-c,Undoped,Spin-coating,1,none,ZnO-np,Spin-coating >> CBD,1.0,Undoped,Undoped,0,Spiro-MeOTAD,Li-TFSI; TBP,Spin-coating,Ag,80.0,Evaporation,1.06,22.04,0.742,17.35,1,80.0-5.0
nip,SLG | FTO,SnO2-c,Undoped,Spin-coating,1,none,Undoped,Spin-coating >> CBD,1.0,Undoped,Undoped,0,PTAA,Li-TFSI; TBP,Spin-coating,Au,80.0,Evaporation,1.06,21.4,0.67,15.3,1,70.0-30.0
nip,SLG | FTO,SnO2-c,Undoped,Spin-coating,1,none,Undoped,Spin-coating,1.0,Undoped,Undoped,0,PTAA,Li-TFSI; TBP,Spin-coating,Au,80.0,Evaporation,0.99,19.3,0.58,11.1,1,70.0-30.0
nip,SLG | FTO,TiO2-c,Undoped,Spin-coating,1,none,Cl,Spin-coating,1.0,Undoped,Undoped,0,Spiro-MeOTAD,Li-TFSI; TBP,Spin-coating,Au,80.0,Evaporation,0.95,19.81,0.665,12.32,0,105.0-60.0
nip,SLG | FTO,TiO2-c,Phosphotungstic acid; WCl6,Spin-coating,1,none,Cl,Spin-coating,1.0,Undoped,Undoped,0,Spiro-MeOTAD,Li-TFSI; TBP,Spin-coating,Au,80.0,Evaporation,1.097,19.97,0.705,15.45,0,105.0-60.0
nip,SLG | FTO,TiO2-c,Undoped,Spin-coating,1,none,Undoped,Spin-coating,0.0,Undoped,Undoped,0,Spiro-MeOTAD,Li-TFSI; TBP,Spin-coating,Au,50.0,Evaporation,0.69,10.4,0.6,4.3,0,130.0-20.0
nip,SLG | FTO,TiO2-c,Undoped,Spin-coating,1,none,Undoped,Spin-coating,0.0835294117647058,Diethyl ether,Undoped,0,Spiro-MeOTAD,Li-TFSI; TBP,Spin-coating,Au,80.0,Evaporation,1.06,20.67,0.6629999999999999,14.54,0,65.0; 100.0-2.0; 4.0
nip,SLG | FTO,TiO2-c | PCBM-60,Undoped,Spin-coating | Spin-coating,1,none,Undoped,Spin-coating,0.0835294117647058,Diethyl ether,Undoped,0,Spiro-MeOTAD,Li-TFSI; TBP,Spin-coating,Au,80.0,Evaporation,1.05,19.36,0.708,14.39,0,65.0; 100.0-2.0; 4.0
nip,SLG | FTO,TiO2-c | TiO2-mp,Undoped,Spin-coating | Spin-coating,1,none,Undoped,Spin-coating,1.0,Chlorobenzene,Undoped,0,Spiro-MeOTAD,Li-TFSI; TBP,Spin-coating,Ag,100.0,Evaporation,0.95,19.1,0.688,12.5,0,100.0-10.0
nip,SLG | FTO,TiO2-c | TiO2-mp,Undoped,Spin-coating | Spin-coating,1,none,Carbon-nt,Spin-coating,1.0,Chlorobenzene,Undoped,0,Spiro-MeOTAD,Li-TFSI; TBP,Spin-coating,Ag,100.0,Evaporation,0.93,17.8,0.62,10.3,0,100.0-10.0
nip,SLG | FTO,TiO2-c | TiO2-mp,Undoped,Spin-coating | Spin-coating,1,none,S-Carbon-nt,Spin-coating,1.0,Chlorobenzene,Undoped,0,Spiro-MeOTAD,Li-TFSI; TBP,Spin-coating,Ag,100.0,Evaporation,0.97,20.8,0.7509999999999999,15.2,0,100.0-10.0
nip,SLG | FTO,TiO2-c | TiO2-mp,In ,Spin-coating | Spin-coating,1,none,Undoped,Spin-coating,0.8,Chlorobenzene,Undoped,0,Spiro-MeOTAD,Li-TFSI; TBP,Spin-coating,Au,110.0,Evaporation,1.085,22.25,0.763,18.47,0,100.0-30.0
nip,SLG | FTO,TiO2-c | TiO2-mp,Undoped,Spin-coating | Spin-coating,1,none,Undoped,Spin-coating,0.8849557522123894,Diethyl ether,Undoped,0,Spiro-MeOTAD,Li-TFSI; TBP,Spin-coating,Ag,100.0,Evaporation,1.086,23.83,0.762,19.71,0,65.0; 100.0-1.0; 2.0
pin,SLG | ITO,C60 | BCP,Undoped,Evaporation | Evaporation,1,none,Undoped,Spin-coating,0.8,Chlorobenzene,Undoped,0,P3CT-Na,Undoped,Spin-coating,Ag,100.0,Evaporation,1.038,21.01,0.76,16.56,0,60.0; 80.0-1.0; 2.0
pin,SLG | ITO,PCBM-60,Undoped,Spin-coating,1,none,Undoped,Spin-coating,1.0,Undoped,Undoped,1,Graphene oxide,Undoped,Spin-coating,Ag,100.0,Evaporation,0.913,21.0,0.7509999999999999,14.4,0,100.0-10.0
pin,SLG | ITO,PCBM-60,Undoped,Spin-coating,1,none,Undoped,Spin-coating,1.0,Undoped,Undoped,0,NiO-c,Cu,Spin-coating,Al,100.0,Evaporation,0.91,9.75,0.43,3.81,0,100.0-30.0
pin,SLG | ITO,PCBM-60,Undoped,Spin-coating,1,none,Undoped,Spin-coating >> Spin-coating,1.0,Undoped,Undoped,0,NiO-c,Cu,Spin-coating,Al,100.0,Evaporation,1.03,14.9,0.51,7.8,0,100.0-30.0
nip,SLG | FTO,SnO2-np,Undoped,Spin-coating,1,none,Undoped,Spin-coating,0.9,Vacuum,Undoped,0,Spiro-MeOTAD,Li-TFSI; TBP,Spin-coating,Au,80.0,Evaporation,1.1,22.27,0.75,18.25,0,100.0-0.12
nip,SLG | FTO,SnO2-np,Undoped,Spin-coating,1,none,Undoped,Spin-coating,0.9,Vacuum,Undoped,0,Spiro-MeOTAD,Li-TFSI; TBP,Spin-coating,Au,80.0,Evaporation,1.07,21.72,0.73,16.97,0,100.0-0.5
nip,SLG | FTO,SnO2-np,Undoped,Spin-coating,1,none,Undoped,Spin-coating,0.9,Vacuum,Undoped,0,Spiro-MeOTAD,Li-TFSI; TBP,Spin-coating,Au,80.0,Evaporation,1.04,21.09,0.68,15.12,0,100.0-1.0
nip,SLG | FTO,SnO2-np,Undoped,Spin-coating,1,none,Undoped,Spin-coating,0.9,Vacuum,Undoped,0,Spiro-MeOTAD,Li-TFSI; TBP,Spin-coating,Au,80.0,Evaporation,1.06,21.5,0.7,16.05,0,100.0-10.0
nip,SLG | ITO,PCBM-60,Undoped,Spin-coating,1,none,Undoped,Spin-coating,1.0,Chlorobenzene,Undoped,0,Spiro-MeOTAD,Li-TFSI; TBP,Spin-coating,Ag,100.0,Evaporation,1.02,4.8,0.21,1.0,0,100.0-5.0
nip,SLG | FTO,TiO2-c,Undoped,Spin-coating,1,none,Undoped,Evaporation >> Gas reaction,1.0,Chlorobenzene,Undoped,0,Spiro-MeOTAD,Li-TFSI; TBP,Spin-coating,Ag,100.0,Evaporation,1.01,18.14,0.64,11.7,0,100.0-5.0
nip,SLG | FTO,TiO2-c | TiO2-mp,Undoped,Spin-coating | Spin-coating,1,none,Undoped,Evaporation >> Gas reaction,0.0,Chlorobenzene,Undoped,0,Spiro-MeOTAD,FK209; Li-TFSI; TBP,Spin-coating,Au,80.0,Evaporation,1.0,19.47,0.7120000000000001,9.4,0,100.0-10.0
nip,SLG | ITO,TiO2-c,Undoped,Spin-coating,1,none,Cl,Spin-coating,0.0,Undoped,Undoped,0,Spiro-MeOTAD,Li-TFSI; TBP,Spin-coating,Au,100.0,Evaporation,1.1,23.6,0.66,17.1,0,100.0-120.0
nip,SLG | ITO,TiO2-c,Undoped,Spin-coating,1,none,3-Aminophenyl Boronic acrid; Cl,Spin-coating,0.0,Undoped,Undoped,0,Spiro-MeOTAD,Li-TFSI; TBP,Spin-coating,Au,100.0,Evaporation,1.1,23.1,0.65,16.5,0,100.0-120.0
nip,SLG | ITO,TiO2-c,Undoped,Spin-coating,1,none,4-Aminophenyl Boronic acrid; Cl,Spin-coating,0.0,Undoped,Undoped,0,Spiro-MeOTAD,Li-TFSI; TBP,Spin-coating,Au,100.0,Evaporation,1.0,20.2,0.62,12.5,0,100.0-120.0
nip,SLG | FTO,TiO2-c,Undoped,Spin-coating,1,none,Undoped,Spin-coating,0.9,Undoped,Undoped,0,Spiro-MeOTAD,Li-TFSI; TBP,Spin-coating,Au,100.0,Evaporation,1.06,21.56,0.69,15.33,0,65.0; 100.0-1.0; 2.0
pin,SLG | ITO,PCBM-60,Undoped,Spin-coating,1,none,Undoped,Spin-coating,0.9,Undoped,Undoped,1,PEDOT:PSS,Undoped,Spin-coating,Al,100.0,Evaporation,1.02,21.82,0.732,14.26,1,100.0-90.0
nip,SLG | FTO,TiO2-c,Undoped,Spin-coating,1,none,Undoped,Spin-coating,1.0,Ethyl acetate,Undoped,0,Spiro-MeOTAD,FK209; Li-TFSI; TBP,Spin-coating,Ag,70.0,Evaporation,0.99,16.69,0.637,10.53,0,100.0-10.0
nip,SLG | FTO,TiO2-c,Undoped,Spin-coating,1,none,Undoped,Spin-coating,1.0,Ethyl acetate,Undoped,0,Spiro-MeOTAD,FK209; Li-TFSI; Pb(NO3)2; TBP,Spin-coating,Ag,70.0,Evaporation,0.99,16.42,0.634,10.31,0,100.0-10.0
nip,SLG | FTO,TiO2-c,Undoped,Spin-coating,1,none,Undoped,Spin-coating,1.0,Ethyl acetate,Undoped,0,Spiro-MeOTAD,FK209; H3BTC; Li-TFSI; TBP; nan,Spin-coating,Ag,70.0,Evaporation,1.0,16.5,0.633,10.45,0,100.0-10.0
nip,SLG | FTO,TiO2-c,Undoped,Spin-coating,1,none,Undoped,Spin-coating >> Spin-coating,1.0,Ethyl acetate,Undoped,0,Spiro-MeOTAD,FK209; Li-TFSI; Pb-MOFs; TBP,Spin-coating,Ag,70.0,Evaporation,1.0,19.57,0.672,13.17,0,100.0-10.0
nip,SLG | FTO,TiO2-c | TiO2-mp,Undoped,Dipp-coating | Spin-coating,1,none,Undoped,Spin-coating,1.0,Toluene,Undoped,0,Spiro-MeOTAD,FK209; Li-TFSI; TBP,Spin-coating,Au,40.0,Evaporation,1.08,18.49,0.634,12.1,0,100.0-10.0
nip,SLG | FTO,TiO2-c | TiO2-mp,Undoped,Dipp-coating | Spin-coating,1,none,Undoped,Co-evaporation,1.0,Diethyl ether,Undoped,0,Spiro-MeOTAD,FK209; Li-TFSI; TBP,Spin-coating,Au,40.0,Evaporation,1.11,20.95,0.741,17.0,0,100.0-10.0
nip,SLG | FTO,SnO2-c,Undoped,Spin-coating,1,none,Undoped,Spin-coating,0.8,Diethyl ether,Undoped,0,Spiro-MeOTAD,FK209; Li-TFSI; TBP,Spin-coating,Au,80.0,Evaporation,0.61,18.93,0.539,6.3,0,100.0-10.0
nip,SLG | FTO,TiO2-c | TiO2-mp,Undoped,Spin-coating | Spin-coating,1,none,Undoped,Spin-coating,0.9,Undoped,Undoped,0,Spiro-MeOTAD,Undoped,Spin-coating,Au,100.0,Evaporation,1.08,20.28,0.67,16.31,1,150.0-5.0
nip,SLG | FTO,TiO2-c,Undoped,Spin-coating,1,none,Undoped,Spin-coating,0.9,Undoped,Undoped,0,Spiro-MeOTAD,Undoped,Spin-coating,Au,100.0,Evaporation,1.02,18.77,0.62,13.33,1,150.0-5.0
nip,SLG | FTO,TiO2-c | TiO2-mp,Undoped,Spray-pyrolys | Spin-coating,1,none,Undoped,Spin-coating,1.0,Diethyl ether,Undoped,0,Spiro-MeOTAD,Li-TFSI; TBP,Spin-coating,Au,60.0,Evaporation,1.03,18.7,0.742,14.3,0,100.0-20.0
pin,SLG | ITO,PCBM-60 | BCP,Undoped,Spin-coating | Spin-coating,1,none,Undoped,Spin-coating,0.8,Chlorobenzene,Undoped,0,NiO-c,Undoped,Spin-coating,Ag,60.0,Evaporation,1.02,22.24,0.628,14.24,0,100.0-45.0
nip,SLG | FTO,TiO2-c,Undoped,CBD,1,none,Undoped,Spin-coating,0.8,Toluene,Undoped,0,Spiro-MeOTAD,Li-TFSI; TBP,Spin-coating,Au,80.0,Evaporation,1.04,22.96,0.7120000000000001,17.14,0,100.0-30.0
nip,SLG | FTO,TiO2-c,Undoped,Spray-pyrolys,1,none,HI,Spin-coating >> CBD,1.0,Undoped,Undoped,0,PTAA,Li-TFSI; TBP,Spin-coating,Au,70.0,Evaporation,1.1,20.1,0.78,17.2,0,100.0-2.0
pin,SLG | ITO,PCBM-60,Undoped,Spin-coating,1,none,HI,Spin-coating >> Spin-coating,1.0,Undoped,Undoped,0,PEDOT:PSS,Undoped,Spin-coating,Au,80.0,Evaporation,1.1,20.9,0.79,18.2,0,100.0-2.0
nip,SLG | FTO,TiO2-c | TiO2-mp, Li-TFSI,Spray-pyrolys | Spin-coating,1,none,Undoped,Spray-coating,0.9,Diethyl ether,Undoped,0,Spiro-MeOTAD,FK209; Li-TFSI; TBP,Spin-coating,Au,100.0,Evaporation,1.07,21.0,0.68,15.4,0,65.0; 100.0-1.0; 5.0
nip,SLG | FTO,TiO2-c | TiO2-mp,Undoped,Spray-pyrolys | Spin-coating,1,none,Undoped,Drop-infiltration >> CBD,1.0,Undoped,Undoped,0,Spiro-MeOTAD,FK209; Li-TFSI; TBP,Spin-coating,Au,60.0,Evaporation,0.84,15.8,0.5820000000000001,7.77,0,100.0-20.0
nip,SLG | FTO,TiO2-c | TiO2-mp,Undoped,Spray-pyrolys | Spin-coating,1,none,Undoped,Drop-infiltration >> CBD,1.0,Chlorobenzene,Undoped,0,Spiro-MeOTAD,FK209; Li-TFSI; TBP,Spin-coating,Au,60.0,Evaporation,0.93,17.3,0.5870000000000001,9.44,0,100.0-20.0
nip,SLG | FTO,TiO2-c | TiO2-mp,Undoped,Spray-pyrolys | Spin-coating,1,none,Undoped,Spin-coating,0.0,Undoped,Undoped,0,Spiro-MeOTAD,FK209; Li-TFSI; TBP,Spin-coating,Au,60.0,Evaporation,0.99,16.5,0.7240000000000001,11.8,0,100.0-20.0
nip,SLG | FTO,TiO2-c | TiO2-mp,Undoped,Spray-pyrolys | Spin-coating,1,none,Undoped,Spin-coating,0.0,Chlorobenzene,Undoped,0,Spiro-MeOTAD,FK209; Li-TFSI; TBP,Spin-coating,Au,60.0,Evaporation,1.06,20.6,0.774,16.9,0,100.0-20.0
pin,SLG | ITO,PCBM-60,Undoped,Spin-coating,1,none,Undoped,Spin-coating,0.8865248226950354,Undoped,Undoped,0,PEDOT:PSS,Undoped,Spin-coating,Ag,100.0,Evaporation,0.981,19.65,0.743,14.32,0,100.0-10.0
pin,SLG | ITO,PCBM-60,Undoped,Spin-coating,1,none,Undoped,Spin-coating,0.8865248226950354,Undoped,Undoped,0,NiO-c,Undoped,Spin-coating,Ag,100.0,Evaporation,1.097,21.24,0.599,13.95,0,100.0-10.0
pin,SLG | ITO,PCBM-60,Undoped,Spin-coating,1,none,Undoped,Spin-coating,0.8865248226950354,Undoped,Undoped,0,NiO-c,EDA,Spin-coating,Ag,100.0,Evaporation,1.116,21.43,0.662,15.84,0,100.0-10.0
nip,SLG | ITO,TiO2-c,Undoped,E-beam evaporation,1,none,Cl,Spin-coating,1.0,Undoped,Undoped,0,Spiro-MeOTAD,Li-TFSI; TBP,Spin-coating,Au,100.0,Evaporation,1.03,21.3,0.69,15.1,0,130.0-10.0
nip,SLG | ITO,ZnO-np,Undoped,Spin-coating,1,PbI2,Undoped,Spin-coating,1.0,Undoped,Undoped,0,Spiro-MeOTAD,Li-TFSI; TBP,Spin-coating,Ag,100.0,Evaporation,1.03,17.1,0.586,10.4,1,70.0-30.0; 20.0
nip,SLG | ITO,ZnO-np,Undoped,Spin-coating,1,PbI2,Undoped,Spin-coating >> CBD,1.0,Undoped,Undoped,0,Spiro-MeOTAD,Li-TFSI; TBP,Spin-coating,Ag,100.0,Evaporation,1.06,19.1,0.66,13.4,1,70.0-30.0; 20.0
nip,SLG | FTO,TiO2-c | TiO2-mp,In ,Spin-coating | Spin-coating,1,PbI2,Undoped,Spin-coating,0.7,Chlorobenzene,Undoped,0,Spiro-MeOTAD,Li-TFSI; TBP,Spin-coating,Au,100.0,Evaporation,1.07,19.5,0.6859999999999999,10.2,0,100.0-10.0
nip,SLG | FTO,TiO2-c | TiO2-mp,In ,Spin-coating | Spin-coating,1,PbI2,Undoped,Spin-coating,1.0,Undoped,Undoped,0,Spiro-MeOTAD,Li-TFSI; TBP,Spin-coating,Au,100.0,Evaporation,1.07,17.8,0.53,10.1,1,100.0-30.0
nip,SLG | FTO,TiO2-c,Undoped,Spin-coating,1,none,Undoped,Spin-coating,0.7,Toluene,Undoped,0,Spiro-MeOTAD,Li-TFSI; TBP,Spin-coating,Au,80.0,Evaporation,,,,18.08,0,95.0-30.0
nip,SLG | FTO,SnO2-c | PCBM-60,Undoped,Spin-coating | Spin-coating,1,none,Undoped,Spin-coating,0.9,Undoped,Undoped,0,CuPc,Undoped,Evaporation,Au,100.0,Evaporation,1.03,17.88,0.579,10.73,1,100.0-30.0
pin,SLG | ITO,PCBM-60,Undoped,Spin-coating,1,MAI,1-ethylpyridinium chloride,Spin-coating,1.0,Undoped,Undoped,0,PEDOT:PSS,Undoped,Spin-coating,Al,100.0,Evaporation,0.9,17.51,0.76,12.06,0,90.0-10.0
nip,SLG | ITO,TiO2-c,Undoped,Spray-pyrolys,1,none,Undoped,Spin-coating,0.8,Diethyl ether,Undoped,0,Spiro-MeOTAD,Li-TFSI; TBP,Spin-coating,Ag,100.0,Evaporation,0.99,17.92,0.42,7.66,0,65; 100-60.0; 30.0
pin,SLG | ITO,PCBM-60 | BCP,Undoped,Spin-coating | Evaporation,1,none,N-cyclohexyl-2-pyrrolidone,Spin-coating >> Spin-coating,1.0,Undoped,Undoped,0,PEDOT:PSS,Undoped,Spin-coating,Ag,80.0,Evaporation,0.82,14.8,0.7070000000000001,8.6,0,100.0-4.0
pin,SLG | ITO,PCBM-60 | BCP,Undoped,Spin-coating | Evaporation,1,none,N-cyclohexyl-2-pyrrolidone,Spin-coating,1.0,Undoped,Undoped,0,PEDOT:PSS,Undoped,Spin-coating,Ag,80.0,Evaporation,0.81,16.5,0.7490000000000001,10.1,0,100.0-4.0
nip,SLG | ITO,SnO2-c,Undoped,Spin-coating,1,none,Undoped,Spin-coating,0.9,Diethyl ether,Undoped,0,Spiro-MeOTAD,FK102; Li-TFSI; TBP,Spin-coating,Au,80.0,Evaporation,1.1,21.1,0.64,15.08,0,50; 100-2.0; 10.0
nip,SLG | FTO,TiO2-c,Undoped,Spin-coating,1,none,Undoped,Spin-coating >> Spin-coating,1.0,Undoped,Undoped,0,Spiro-MeOTAD,Li-TFSI; TBP,Spin-coating,Au,80.0,Evaporation,0.82,19.3,0.59,9.4,1,100.0-60.0
nip,SLG | FTO,ZnO-c,Undoped,Spin-coating,1,none,Undoped,Spin-coating >> Spin-coating,1.0,Undoped,Undoped,0,Spiro-MeOTAD,Li-TFSI; TBP,Spin-coating,Au,80.0,Evaporation,0.73,19.6,0.46,6.8,1,100.0-60.0
