Repository: wthappy/BO_Reverse_design

# BO_Reverse_design

Bayesian reverse design based on experimental knowledge constraints.This work takes MAPbI3 perovskite solar cells as an example.

* In the Bayesian optimization process, the initial scatter points have a certain degree of randomness (which cannot be fixed by random seeds), so different optimal parameter values may be obtained.

* For the convenience of laboratory preparation, we designed both NIP and PIN devices separately in this work. You can adjust the corresponding “experimental knowledge constraint” according to your own needs.

* "Prob_params_all.csv" is the output file for the current example.

File: data.csv (part 17 of 18)
Cell_architecture,Substrate_stack_sequence,ETL_stack_sequence,ETL_additives_compounds,ETL_deposition_procedure,Perovskite_composition_perovskite_ABC3_structure,Perovskite_composition_none_stoichiometry_components_in_excess,Perovskite_additives_compounds,Perovskite_deposition_procedure,DMF_DMSO,Perovskite_deposition_quenching_media,Perovskite_deposition_quenching_media_additives_compounds,Perovskite_deposition_solvent_annealing,HTL_stack_sequence,HTL_additives_compounds,HTL_deposition_procedure,Backcontact_stack_sequence,Backcontact_thickness_list,Backcontact_deposition_procedure,JV_default_Voc,JV_default_Jsc,JV_default_FF,JV_default_PCE,Perovskite_deposition_solvents_IPA,Perovskite_deposition_thermal_annealing
nip,SLG | FTO,TiO2-c,Undoped,Spin-coating,1,none,Undoped,Spin-coating,1.0,Ethyl acetate,Undoped,0,Spiro-MeOTAD,Li-TFSI; TBP,Spin-coating,Ag,100.0,Evaporation,1.051,20.25,0.713,15.41,0,100.0-10.0
nip,SLG | FTO,TiO2-c,Undoped,Spin-coating,1,none,TEOS,Spin-coating,1.0,Ethyl acetate,Undoped,0,Spiro-MeOTAD,Li-TFSI; TBP,Spin-coating,Ag,100.0,Evaporation,1.055,21.26,0.726,16.26,0,100.0-10.0
nip,SLG | FTO,TiO2-c | Al2O3-mp,Undoped,Spray-pyrolys | Spin-coating,1,none,Undoped,Spin-coating,1.0,Undoped,Undoped,0,Spiro-MeOTAD,Li-TFSI; TBP,Spin-coating,Au,100.0,Evaporation,0.96,18.5,0.55,11.0,0,100.0-45.0
nip,SLG | FTO,TiO2-c | TiO2-mp,Undoped,Dipp-coating | Spin-coating,1,none,Undoped,Spin-coating,1.0,Undoped,Undoped,0,Spiro-MeOTAD,Li-TFSI; TBP,Spin-coating,Ag,200.0,Evaporation,0.87,18.3,0.532,8.4,0,70.0-30.0
nip,SLG | FTO,TiO2-c,Undoped,Spin-coating,1,none,Undoped,Spin-coating,0.8571428571428571,Toluene,Undoped,0,Spiro-MeOTAD,Li-TFSI; TBP,Spin-coating,Ag,100.0,Evaporation,1.02,17.57,0.632,11.32,0,100.0-10.0
nip,SLG | FTO,TiO2-c | TiO2-mp, TiCl4,Spin-coating | Spin-coating,1,none,Undoped,Spin-coating,0.0,Chlorobenzene,Undoped,0,Spiro-MeOTAD,FK102; Li-TFSI; TBP,Spin-coating,Au,50.0,Evaporation,0.986,19.03,0.68,12.88,0,100.0-60.0
nip,SLG | FTO,TiO2-c | TiO2-mp, TiCl4; SWCNTs,Spin-coating | Spin-coating,1,none,Undoped,Spin-coating,0.0,Chlorobenzene,Undoped,0,Spiro-MeOTAD,FK102; Li-TFSI; TBP,Spin-coating,Au,50.0,Evaporation,1.002,20.42,0.68,14.1,0,100.0-60.0
nip,SLG | FTO,TiO2-c | TiO2-mp, TiCl4; SWCNTs,Spin-coating | Spin-coating,1,none,Undoped,Spin-coating >> CBD,0.0,Chlorobenzene,Undoped,0,Spiro-MeOTAD,FK102; Li-TFSI; TBP,Spin-coating,Au,50.0,Evaporation,1.031,19.86,0.68,14.27,0,100.0-60.0
nip,SLG | FTO,TiO2-c | TiO2-mp, TiCl4,Spin-coating | Spin-coating,1,none,Undoped,Spin-coating >> CBD,0.0,Chlorobenzene,Undoped,0,Spiro-MeOTAD,FK102; Li-TFSI; TBP,Spin-coating,Au,50.0,Evaporation,0.986,19.03,0.68,12.88,0,100.0-60.0
pin,SLG | ITO,PCBM-60 | Bphen,Undoped,Spin-coating | Spin-coating,1,none,Undoped,Spin-coating,0.1,2-Butanol,Undoped,1,PEDOT:PSS,Undoped,Spin-coating,Al,100.0,Evaporation,0.969,21.45,0.711,14.77,0,100.0-0.5
pin,SLG | ITO,PCBM-60 | LiF,Undoped,Spin-coating | Evaporation,1,none,Cl,Spin-coating,1.0,Chlorobenzene,Undoped,0,PEDOT:PSS,Undoped,Spin-coating,Al,100.0,Evaporation,0.951,17.13,0.679,11.09,0,100.0-120.0
pin,SLG | ITO,PCBM-60 | LiF,DIO,Spin-coating | Evaporation,1,none,Cl,Spin-coating,1.0,Chlorobenzene,Undoped,0,PEDOT:PSS,Undoped,Spin-coating,Al,100.0,Evaporation,0.959,18.09,0.6829999999999999,11.81,0,100.0-120.0
nip,SLG | FTO,TiO2-c,Undoped,Spray-pyrolys,1,none,Undoped,Spin-coating,1.0,Chlorobenzene,Undoped,0,Spiro-MeOTAD,FK209; Li-TFSI; TBP,Spin-coating,Au,150.0,Evaporation,0.98,20.3,0.69,13.8,0,120.0-10.0
nip,SLG | FTO,TiO2-c,Undoped,Spray-pyrolys,1,none,Cl,Spin-coating,1.0,Chlorobenzene,Undoped,0,Spiro-MeOTAD,FK209; Li-TFSI; TBP,Spin-coating,Au,150.0,Evaporation,1.01,21.3,0.77,16.6,0,120.0-10.0
nip,SLG | FTO,TiO2-c,Undoped,Spray-pyrolys,1,none,Undoped,Spin-coating,1.0,Chlorobenzene,Undoped,0,Spiro-MeOTAD,FK209; Li-TFSI; TBP,Spin-coating,Au,150.0,Evaporation,0.91,17.5,0.6,9.6,0,120.0-1.0
nip,SLG | FTO,TiO2-c,Undoped,Spray-pyrolys,1,none,Cl,Spin-coating,1.0,Chlorobenzene,Undoped,0,Spiro-MeOTAD,FK209; Li-TFSI; TBP,Spin-coating,Au,150.0,Evaporation,0.89,19.7,0.55,9.7,0,120.0-1.0
nip,SLG | FTO,TiO2-c,Undoped,Spray-pyrolys,1,none,Undoped,Spin-coating,1.0,Chlorobenzene,Undoped,0,Spiro-MeOTAD,FK209; Li-TFSI; TBP,Spin-coating,Au,150.0,Evaporation,0.92,19.9,0.65,11.9,0,120.0-3.0
nip,SLG | FTO,TiO2-c,Undoped,Spray-pyrolys,1,none,Cl,Spin-coating,1.0,Chlorobenzene,Undoped,0,Spiro-MeOTAD,FK209; Li-TFSI; TBP,Spin-coating,Au,150.0,Evaporation,0.92,20.1,0.78,14.4,0,120.0-3.0
nip,SLG | FTO,TiO2-c | TiO2-mp,Undoped,ALD | Spin-coating,1,none,Undoped,Spin-coating,0.7,Chlorobenzene,Undoped,0,Spiro-MeOTAD,Li-TFSI; TBP,Spin-coating,Au,100.0,Evaporation,1.026,21.6,0.69,15.3,0,105.0-10.0
nip,SLG | FTO,TiO2-c | PCBM-60,Undoped,Spray-pyrolys | Spin-coating,1,none,Undoped,Spin-coating >> CBD,0.875,Diethyl ether,Undoped,0,Spiro-MeOTAD,Li-TFSI; TBP,Spin-coating,Au,60.0,Evaporation,1.05,17.75,0.72,13.45,0,100.0-9.0
pin,SLG | ITO,PCBM-60,Undoped,Spin-coating,1,none,Undoped,Spin-coating,1.0,Undoped,Undoped,0,PEDOT:PSS,Undoped,Spin-coating,Ag,100.0,Evaporation,0.455,2.6,0.39,0.57,0,100.0-0.5
pin,SLG | ITO,PCBM-60,Undoped,Spin-coating,1,none,NH4Cl,Spin-coating,1.0,Undoped,Undoped,0,PEDOT:PSS,Undoped,Spin-coating,Ag,100.0,Evaporation,0.9,16.2,0.56,7.7,0,100.0-0.5
nip,SLG | ITO,C60,Undoped,Evaporation,1,none,Undoped,Spin-coating,0.9,Toluene,Undoped,0,Spiro-MeOTAD,Undoped,Spin-coating,Au,50.0,Evaporation,0.971,18.0,0.55,9.7,0,100.0-9.0
pin,SLG | ITO,PCBM-60 | LiF,Undoped,Spin-coating | Evaporation,1,none,Undoped,Spin-coating >> CBD,0.9,Toluene,Undoped,0,Spiro-MeOTAD,Undoped,Spin-coating,Al,100.0,Evaporation,0.887,19.8,0.75,13.1,0,65; 100-1.0; 9.0
nip,SLG | FTO,TiO2-c | Al2O3-mp,Undoped,Spray-pyrolys | Spin-coating,1,none,Cl,Spin-coating,1.0,Undoped,Undoped,0,Spiro-MeOTAD,Li-TFSI; TBP,Spin-coating,Au,80.0,Evaporation,1.05,16.0,0.67,11.27,0,100.0-5.0
nip,SLG | FTO,TiO2-c | Al2O3-mp,Undoped,Spray-pyrolys | Spin-coating,1,none,Cl,Spin-coating,1.0,Undoped,Undoped,0,Spiro-MeOTAD,Li-TFSI; TBP,Spin-coating,Au,80.0,Evaporation,1.03,19.8,0.75,15.23,0,100; 120-90.0; 10.0
nip,SLG | FTO,TiO2-c,Undoped,Spin-coating,1,none,Cl,Spin-coating >> Spin-coating,1.0,Undoped,Undoped,0,Spiro-MeOTAD,Li-TFSI; TBP,Spin-coating,Au,70.0,Evaporation,0.93,19.0,0.71,12.7,0,90; 120-150.0; 20.0
nip,SLG | FTO,TiO2-c,Undoped,Spin-coating,1,none,Undoped,Spin-coating >> Spin-coating,1.0,Undoped,Undoped,0,Spiro-MeOTAD,Li-TFSI; TBP,Spin-coating,Au,80.0,Evaporation,,,,10.2,0,110.0| 150.0-15.0
pin,SLG | ITO,PCBM-60 | BCP,Undoped,Spin-coating | Evaporation,1,none,Undoped,Spin-coating,0.8,Undoped,Undoped,0,PEDOT:PSS,Undoped,Spin-coating,Ag,100.0,Evaporation,0.93,10.2,0.66,6.3,0,100.0-10.0
pin,SLG | ITO,PCBM-60 | BCP,Undoped,Spin-coating | Evaporation,1,none,Undoped,Spin-coating,0.8,Undoped,Undoped,0,PEDOT:PSS,Undoped,Spin-coating,Ag,100.0,Evaporation,0.91,13.1,0.73,8.7,0,40; 100-10.0; 10.0
pin,SLG | ITO,PCBM-60 | BCP,Undoped,Spin-coating | Evaporation,1,none,Undoped,Spin-coating >> Spin-coating,0.9,Undoped,Undoped,0,PEDOT:PSS,Undoped,Spin-coating,Ag,100.0,Evaporation,0.89,13.7,0.66,8.0,0,40; 100-10.0; 10.0
pin,SLG | ITO,PCBM-60 | BCP,Undoped,Spin-coating | Evaporation,1,none,Undoped,Drop-infiltration,0.8,Undoped,Undoped,0,PEDOT:PSS,Undoped,Spin-coating,Ag,100.0,Evaporation,0.87,17.2,0.65,9.7,0,40; 100-10.0; 10.0
nip,SLG | FTO,TiO2-c,Undoped,CBD,1,none,Cl,Spin-coating,1.0,Undoped,Undoped,0,CuI,Undoped,Evaporation,Au,100.0,Evaporation,0.49,15.5,0.4,2.2,1,100.0-10.0
pin,SLG | ITO,PCBM-60 | BCP,Undoped,Spin-coating | Spin-coating,1,none,Undoped,Spin-coating,1.0,Undoped,Undoped,0,PEDOT:PSS,Undoped,Spin-coating,Ag,200.0,Evaporation,0.98,13.3,0.625,8.2,0,180.0-240.0
pin,SLG | FTO,PCBM-60 | BCP,Undoped,Spin-coating | Spin-coating,1,none,Undoped,Spin-coating >> CBD,0.0,Undoped,Undoped,0,NiO-c,Undoped,Spin-coating,Ag,100.0,Evaporation,0.99,20.7,0.44,9.0,0,100.0-5.0
nip,SLG | FTO,TiO2-c,Undoped,Spin-coating,1,none,Cl,Spin-coating,1.0,Undoped,Undoped,0,Spiro-MeOTAD,Li-TFSI; TBP,Spin-coating,Au,120.0,Evaporation,0.887,21.57,0.6,11.26,0,110.0-60.0
pin,SLG | ITO,PCBM-60 | BCP,Undoped,Spin-coating | Spin-coating,1,none,Undoped,Spin-coating,0.9,Chlorobenzene,Undoped,0,PEDOT:PSS,Undoped,Spin-coating,Ag,100.0,Evaporation,1.057,20.531,0.6940000000000001,15.05,0,50; 85-1.5; 25.0
pin,SLG | ITO,PCBM-60 | BCP,Undoped,Spin-coating | Spin-coating,1,none,Undoped,Spin-coating,0.9,Chlorobenzene,Undoped,0,PEDOT:PSS,Sodium Citrate,Spin-coating,Ag,100.0,Evaporation,1.073,21.498,0.7340000000000001,16.93,0,50; 85-1.5; 25.0
pin,SLG | FTO,PCBM-60,Undoped,Spin-coating,1,none,Undoped,Spin-coating,0.8,Chlorobenzene,Undoped,0,NiO-c,Undoped,Spin-coating,Ag,100.0,Evaporation,0.942,18.86,0.705,12.53,0,60; 100-0.5; 5.0
nip,SLG | FTO,TiO2-c | TiO2-mp,Undoped,Spin-coating | Spin-coating,1,none,Cl,Spin-coating >> Spin-coating,1.0,Undoped,Undoped,0,Spiro-MeOTAD,Undoped,Spin-coating,Au,80.0,Evaporation,0.828,23.1,0.62,11.72,0,100.0-15.0
pin,SLG | FTO,PCBM-60 | C60 | BCP,Undoped,Spin-coating | Evaporation | Evaporation,1,none,Undoped,Spin-coating >> Spin-coating,1.0,Undoped,Undoped,0,PEDOT:PSS,Undoped,Spin-coating,Al,100.0,Evaporation,0.48,7.8,0.201,0.75,0,100.0-2.0
nip,SLG | FTO,TiO2-c,Undoped,Spin-coating,1,none,Undoped,Spin-coating >> Spin-coating,1.0,Undoped,Undoped,0,Spiro-MeOTAD,Li-TFSI; TBP,Spin-coating,Au,80.0,Evaporation,0.5,10.5,0.2019999999999999,1.1,0,100.0-2.0
pin,SLG | ITO,PCBM-60,Undoped,Spin-coating,1,none,Cl,Spin-coating,1.0,Undoped,Undoped,0,PEDOT:PSS,Undoped,Spin-coating,Al,100.0,Evaporation,0.93,15.98,0.63,9.31,0,100.0-30.0
nip,SLG | ITO,ZnO-np,Undoped,Spin-coating,1,none,Undoped,Spin-coating,1.0,Undoped,Undoped,0,Spiro-MeOTAD,Li-TFSI; TBP,Spin-coating,Au,100.0,Evaporation,0.84,7.3,0.476,2.9,1,100.0-10.0
pin,SLG | ITO,PCBM-60,Undoped,Spin-coating,1,none,Cl,Spin-coating,1.0,Undoped,Undoped,0,PEDOT:PSS,Undoped,Spin-coating,Al,100.0,Evaporation,0.87,18.19,0.69,10.92,0,95.0-70.0
pin,SLG | ITO,PCBM-60,Undoped,Spin-coating,1,none,Cl,Spin-coating >> Spin-coating,1.0,Undoped,Undoped,0,PEDOT:PSS,Undoped,Spin-coating,Al,100.0,Evaporation,0.65,18.49,0.56,6.73,0,95.0-70.0
nip,SLG | FTO,TiO2-c,Undoped,Spin-coating,1,none,Undoped,Spin-coating >> Spin-coating,0.3,Chlorobenzene,Undoped,0,Spiro-MeOTAD,Li-TFSI; TBP,Spin-coating,Ag,100.0,Evaporation,1.065,18.35,0.6759999999999999,12.7,0,100.0-10.0
nip,SLG | FTO,SnO2-np,Undoped,Spin-coating,1,none,Undoped,Spin-coating >> Spin-coating,0.3,Chlorobenzene,Undoped,0,Spiro-MeOTAD,Li-TFSI; TBP,Spin-coating,Ag,100.0,Evaporation,1.089,21.27,0.723,15.47,0,100.0-10.0
nip,SLG | FTO,TiO2-c,Undoped,Spin-coating,1,none,Cl,Spin-coating,0.9,Undoped,Undoped,0,Spiro-MeOTAD,Li-TFSI; TBP,Spin-coating,Ag,100.0,Evaporation,1.02,19.49,0.77,15.25,1,150.0-20.0
nip,SLG | FTO,TiO2-c | TiO2-mp,Undoped,Spin-coating | Spin-coating,1,none,Undoped,Spin-coating,0.8849557522123894,Diethyl ether,Undoped,0,Spiro-MeOTAD,Li-TFSI; TBP,Spin-coating,Au,80.0,Evaporation,1.06,17.5,0.48,8.4,0,65.0-1.0
nip,SLG | FTO,TiO2-c | TiO2-mp,Undoped,Spin-coating | Spin-coating,1,none,Undoped,Spin-coating,1.0,Undoped,Undoped,0,Spiro-MeOTAD,Li-TFSI; TBP,Spin-coating,Au,80.0,Evaporation,0.77,13.1,0.498,5.03,0,150.0-15.0
nip,SLG | FTO,TiO2-c | TiO2-mp,Undoped,Spin-coating | Spin-coating,1,none,Undoped,Spin-coating,1.0,Chlorobenzene,Undoped,0,Spiro-MeOTAD,Li-TFSI; TBP,Spin-coating,Au,80.0,Evaporation,0.95,17.3,0.55,9.05,0,150.0-15.0
nip,SLG | FTO,TiO2-c | TiO2-mp,Undoped,Spin-coating | Spin-coating,1,none,Cl,Spin-coating,1.0,Undoped,Undoped,0,Spiro-MeOTAD,Li-TFSI; TBP,Spin-coating,Au,80.0,Evaporation,0.83,18.9,0.569,8.8,0,100; 120-90.0; 10.0
nip,SLG | FTO,TiO2-c | TiO2-mp,Undoped,Spin-coating | Spin-coating,1,none,Cl,Spin-coating,1.0,Chlorobenzene,Undoped,0,Spiro-MeOTAD,Li-TFSI; TBP,Spin-coating,Au,80.0,Evaporation,0.98,21.1,0.685,14.1,0,100; 120-90.0; 10.0
nip,SLG | FTO,TiO2-c | TiO2-mp,Undoped,Spin-coating | Spin-coating,1,MAI,Undoped,Spin-coating,1.0,Undoped,Undoped,0,Spiro-MeOTAD,Li-TFSI; TBP,Spin-coating,Au,80.0,Evaporation,0.67,11.7,0.415,3.26,0,150-15.0
nip,SLG | FTO,TiO2-c | TiO2-mp,Undoped,Spin-coating | Spin-coating,1,MAI,Undoped,Spin-coating,1.0,Chlorobenzene,Undoped,0,Spiro-MeOTAD,Li-TFSI; TBP,Spin-coating,Au,80.0,Evaporation,0.74,14.4,0.525,5.66,0,150-15.0
nip,SLG | FTO,TiO2-c,Undoped,Spin-coating,1,none,Undoped,Spin-coating,1.0,Undoped,Undoped,0,Spiro-MeOTAD,Li-TFSI; TBP,Spin-coating,Au,80.0,Evaporation,0.897,21.71,0.63,12.26,0,100.0-10.0
nip,SLG | FTO,TiO2-c | TiO2-mp, TiCl4,Spin-coating | Spin-coating,1,none,Cl,Spin-coating,1.0,Undoped,Undoped,0,Spiro-MeOTAD,Li-TFSI; TBP,Spin-coating,Ag,80.0,Evaporation,0.982,20.57,0.645,13.02,0,100.0-5.0
nip,SLG | FTO,TiO2-c | TiO2-mp, TiCl4,Spin-coating | Spin-coating,1,none,acac; Cl,Spin-coating,1.0,Undoped,Undoped,0,Spiro-MeOTAD,Li-TFSI; TBP,Spin-coating,Ag,80.0,Evaporation,0.99,21.72,0.652,14.01,0,100.0-5.0
nip,SLG | FTO,TiO2-c | TiO2-mp, TiCl4,Spin-coating | Spin-coating,1,none,acac; Cl,Drop-infiltration,1.0,Undoped,Undoped,0,Spiro-MeOTAD,Li-TFSI; TBP,Spin-coating,Ag,80.0,Evaporation,1.001,22.39,0.682,15.29,0,100.0-10.0
nip,SLG | ITO,SnO2-c,Undoped,Spin-coating,1,none,Undoped,Spin-coating,0.9,Toluene,Undoped,0,Spiro-MeOTAD,Li-TFSI; TBP,Spin-coating,Au,80.0,Evaporation,1.09,20.88,0.75,17.07,0,100.0-10.0
nip,SLG | ITO,SnO2-c,Undoped,Spin-coating,1,none,Undoped,Spin-coating >> Spin-coating,0.9,Toluene,Undoped,0,Spiro-MeOTAD,Li-TFSI; TBP,Spin-coating,Au,80.0,Evaporation,1.09,21.34,0.76,17.8,0,100.0-10.0
nip,SLG | FTO,TiO2-c | TiO2-mp,Undoped,Spin-coating | Spin-coating,1,none,Cl,Spin-coating,1.0,Undoped,Undoped,0,Spiro-MeOTAD,Li-TFSI; TBP,Spin-coating,Au,80.0,Evaporation,1.1,23.28,0.743,18.98,1,100.0-10.0
nip,SLG | FTO,TiO2-c | TiO2-mp,Undoped,Spin-coating | Spin-coating,1,none,Cl,Spin-coating >> CBD,1.0,Undoped,Undoped,0,P3HT,Undoped,Spin-coating,Ag,100.0,Evaporation,0.84,21.0,0.54,9.53,0,70; 100-30.0; 60.0
nip,SLG | FTO,TiO2-c | TiO2-mp,Undoped,Spin-coating | Spin-coating,1,none,Cl,Spin-coating >> CBD,1.0,Undoped,Undoped,0,Spiro-MeOTAD,Li-TFSI; TBP,Spin-coating,Ag,100.0,Evaporation,0.92,22.0,0.44,8.91,0,70; 100-30.0; 60.0
pin,SLG | ITO,PCBM-60 | BCP,Undoped,Spin-coating | Spin-coating,1,none,Undoped,Spin-coating,1.0,Chlorobenzene,Undoped,0,PEDOT:PSS,Undoped,Spin-coating,Ag,100.0,Evaporation,0.85,13.88,0.647,7.65,0,110.0-30.0
pin,SLG | ITO,PCBM-60 | BCP,Undoped,Spin-coating | Spin-coating,1,none,Undoped,Spin-coating,0.75,Chlorobenzene,Undoped,0,PEDOT:PSS,Undoped,Spin-coating,Ag,100.0,Evaporation,0.55,15.79,0.362,3.19,0,100.0-15.0
nip,SLG | ITO,TiO2-c,Undoped,Spin-coating,1,none,Undoped,Spin-coating >> Spin-coating,0.9,Diethyl ether,Undoped,0,Spiro-MeOTAD,Li-TFSI; TBP,Spin-coating,Au,80.0,Evaporation,1.07,20.5,0.752,16.5,0,65; 100-1.0; 2.0
nip,SLG | ITO,TiO2-c | TiO2-mp,Undoped,Spin-coating | Spin-coating,1,none,Undoped,Spin-coating >> Spin-coating,0.9,Diethyl ether,Undoped,0,Spiro-MeOTAD,Li-TFSI; TBP,Spin-coating,Au,80.0,Evaporation,1.07,23.44,0.7290000000000001,18.3,0,65; 100-1.0; 2.0
pin,SLG | ITO,PCBM-60 | ZnO-np,Undoped,Spin-coating | Spin-coating,1,none,Undoped,Spin-coating,0.9,Undoped,Undoped,0,PEDOT:PSS,Undoped,Spin-coating,Al,100.0,Evaporation,0.95,16.85,0.75,11.98,1,90.0-15.0
nip,SLG | FTO,TiO2-c,Undoped,Spin-coating,1,none,Pb(SCN)2,Spin-coating,1.0,Chlorobenzene,Undoped,0,Spiro-MeOTAD,Li-TFSI; TBP,Spin-coating,Au,80.0,Evaporation,1.09,20.73,0.675,15.25,0,100.0-10.0
nip,SLG | ITO,TiO2-c | TiO2-mp,Undoped,Spin-coating | Spin-coating,1,none,Cl,Co-evaporation,1.0,Undoped,Undoped,0,Spiro-MeOTAD,Li-TFSI; TBP,Spin-coating,Ag,100.0,Evaporation,0.89,17.85,0.66,8.82,0,80; 100-30.0; 60.0
nip,SLG | FTO,TiO2-c | TiO2-mp,Undoped,Spin-coating | Spin-coating,1,MA,Cl,Co-evaporation,1.0,Undoped,Undoped,0,Spiro-MeOTAD,Li-TFSI; TBP,Spin-coating,MoO3 | Ag,95.0,Evaporation | Evaporation,0.857,14.3,0.495,6.07,0,105.0-120.0
nip,SLG | FTO,TiO2-c | TiO2-mp,Undoped,Spin-coating | Spin-coating,1,MA,Cl,Spin-coating,1.0,Undoped,Undoped,0,Spiro-MeOTAD,Li-TFSI; TBP,Spin-coating,MoO3 | Ag,95.0,Evaporation | Evaporation,0.915,17.2,0.537,8.44,0,105.0-120.0
nip,SLG | ITO,C60,Undoped,Evaporation,1,PbI2,Undoped,Spin-coating,0.9,Toluene,Undoped,0,Spiro-MeOTAD,Li-TFSI; TBP,Spin-coating,Ag,100.0,Evaporation,1.036,19.76,0.634,12.97,0,100.0-10.0
nip,SLG | ITO,ZnO-np,Undoped,Spin-coating,1,none,Undoped,Spin-coating,0.9326618168252192,Chlorobenzene,Undoped,0,P3HT,Undoped,Spin-coating,Au,50.0,Evaporation,0.01,1.56,0.29,0.004524,0,90.0-60.0
nip,SLG | ITO,ZnO-np,Undoped,Spin-coating,1,none,Undoped,Spin-coating >> CBD,0.9326618168252192,Chlorobenzene,Undoped,0,P3HT,Undoped,Spin-coating,Au,50.0,Evaporation,0.86,13.4,0.58,6.67,0,90.0-60.0
pin,SLG | ITO,PCBM-60,Undoped,Spin-coating,1,MA,Cl,Spin-coating >> CBD,1.0,Undoped,Undoped,0,PEDOT:PSS,Undoped,Spin-coating,Ca | Al,120.0,Evaporation | Evaporation,0.95,20.39,0.8029999999999999,15.55,0,120.0-30.0
pin,SLG | ITO,PCBM-60,Undoped,Spin-coating,1,MA,Cl,Spin-coating >> CBD,1.0,Undoped,Undoped,0,PEDOT:PSS,Undoped,Spin-coating,Ca | Al,120.0,Evaporation | Evaporation,0.67,16.34,0.644,9.05,0,100.0-10.0
nip,SLG | FTO,TiO2-c,Undoped,Spin-coating,1,MA,Cl,Spin-coating >> Spin-coating,1.0,Undoped,Undoped,0,Spiro-MeOTAD,Li-TFSI; TBP,Spin-coating,Au,100.0,Evaporation,0.9,14.1,0.62,8.1,0,100.0-15.0
nip,SLG | FTO,TiO2-c,Zr,Spin-coating,1,MA,Cl,Spin-coating >> Spin-coating,1.0,Undoped,Undoped,0,Spiro-MeOTAD,Li-TFSI; TBP,Spin-coating,Au,100.0,Evaporation,0.93,14.4,0.67,9.1,0,100.0-15.0
nip,SLG | ITO,TiO2-c,Undoped,E-beam evaporation,1,none,Undoped,Spin-coating >> Spin-coating,0.8333333333333334,Undoped,Undoped,0,Spiro-MeOTAD,Li-TFSI; TBP,Spin-coating,Au,100.0,Evaporation,0.973,20.9,0.626,12.7,1,130.0-10.0
nip,SLG | FTO,TiO2-c | TiO2-mp,TiCl4 | nan,Spin-coating | Spin-coating,1,none,Undoped,Spin-coating,0.9,Diethyl ether,Undoped,0,Spiro-MeOTAD,Li-TFSI; TBP,Spin-coating,Au,80.0,Evaporation,1.04,21.52,0.672,15.08,0,100.0-10.0
pin,SLG | FTO,PCBM-60,Undoped,Spin-coating,1,none,Undoped,Spin-coating,0.8,Chlorobenzene,Undoped,0,PEDOT:PSS,Undoped,Spin-coating,Ag,100.0,Evaporation,1.04,21.01,0.76,16.61,0,95.0-6.0
pin,SLG | FTO,PCBM-60,Undoped,Spin-coating,1,none,Cl,Spin-coating,1.0,Undoped,Undoped,0,PEDOT:PSS,Undoped,Spin-coating,Ag,180.0,E-beam evaporation,0.88,16.81,0.598,8.84,0,100.0-5.0
nip,SLG | ITO,C60,Undoped,Evaporation,1,none,Cl,Spin-coating >> Spin-coating,1.0,Undoped,Undoped,0,P3HT,Li-TFSI; TBP,Spin-coating,MoO3 | Ag,107.0,Evaporation | Evaporation,0.99,19.87,0.6940000000000001,13.54,1,100.0-7.0
nip,SLG | FTO,TiO2-c | TiO2-mp,Undoped,Spin-coating | Spin-coating,1,none,Undoped,Spin-coating >> Gas reaction,0.9,Chlorobenzene,Undoped,0,Spiro-MeOTAD,Li-TFSI; TBP,Spin-coating,Au,80.0,Evaporation,0.789,20.6,0.434,7.1,0,100.0-1.0
nip,SLG | FTO,TiO2-c | TiO2-mp,Undoped,Spin-coating | Spin-coating,1,none,Undoped,Spin-coating >> Gas reaction,0.9,Chlorobenzene,Undoped,0,Spiro-MeOTAD,Li-TFSI; TBP,Spin-coating,Au,80.0,Evaporation,0.022,0.8859999999999999,0.628,12.0,0,100.0-15.0
nip,SLG | FTO,TiO2-c | TiO2-mp,Undoped,Spin-coating | Spin-coating,1,none,Undoped,Spin-coating >> Gas reaction,0.9,Chlorobenzene,Undoped,0,Spiro-MeOTAD,Li-TFSI; TBP,Spin-coating,Au,80.0,Evaporation,0.911,22.4,0.626,12.8,0,100.0-60.0
nip,SLG | FTO,TiO2-c | TiO2-mp,Undoped,Spin-coating | Spin-coating,1,none,Undoped,Spin-coating,0.868421052631579,Diethyl ether,Undoped,0,Spiro-MeOTAD,Li-TFSI; TBP,Spin-coating,Au,80.0,Evaporation,1.04,20.86,0.75,16.31,0,100.0-3.0
nip,SLG | FTO,TiO2-c | TiO2-mp,Undoped,Spin-coating | Spin-coating,1,MA,Undoped,Spin-coating >> Spin-coating,1.0,Undoped,Undoped,0,P3HT,Undoped,Spin-coating,Au,60.0,Evaporation,0.78,12.13,0.507,4.78,0,100.0-5.0
pin,SLG | ITO,PCBM-60,Undoped,Spin-coating,1,none,Undoped,Spin-coating >> Spin-coating,0.925925925925926,Undoped,Undoped,0,PEDOT:PSS,Undoped,Spin-coating,Ca | Al,100.0,Evaporation | Evaporation,1.013,16.9,0.639,10.95,1,100.0-10.0
nip,SLG | FTO,TiO2-c | TiO2-mp,Undoped,ALD | Spin-coating,1,Pb,Cl,Spin-coating >> Spin-coating,0.0,Chlorobenzene,Undoped,0,Spiro-MeOTAD,Li-TFSI; TBP,Spin-coating,Ag,100.0,Evaporation,1.13,21.3,0.728,17.49,0,100.0-20.0
nip,SLG | FTO,TiO2-c | TiO2-mp,Undoped,ALD | Spin-coating,1,Pb,Cl,Spin-coating >> Spin-coating,0.0,Chlorobenzene,Undoped,0,Spiro-MeOTAD,Li-TFSI; TBP,Spin-coating,Ag,100.0,Evaporation,1.13,22.1,0.738,18.47,0,100.0-40.0
nip,SLG | FTO,TiO2-c | TiO2-mp,Undoped,ALD | Spin-coating,1,Pb,Cl,Spin-coating >> Spin-coating,0.0,Chlorobenzene,Undoped,0,Spiro-MeOTAD,Li-TFSI; TBP,Spin-coating,Ag,100.0,Evaporation,1.11,21.2,0.7070000000000001,16.62,0,100.0-80.0
nip,SLG | FTO,TiO2-c | TiO2-mp,Undoped,ALD | Spin-coating,1,Pb,Cl,Spin-coating >> Spin-coating,0.0,Chlorobenzene,Undoped,0,Spiro-MeOTAD,Li-TFSI; TBP,Spin-coating,Ag,100.0,Evaporation,1.07,20.9,0.7,15.65,0,100.0-100.0
nip,SLG | FTO,TiO2-c | TiO2-mp,Undoped,ALD | Spin-coating,1,PbI2,Undoped,Spin-coating >> Spin-coating,0.0,Chlorobenzene,Undoped,0,Spiro-MeOTAD,Li-TFSI; TBP,Spin-coating,Ag,100.0,Evaporation,1.11,21.8,0.713,17.17,0,100.0-60.0
nip,SLG | FTO,TiO2-c | TiO2-mp,Undoped,ALD | Spin-coating,1,none,Undoped,Spin-coating >> Spin-coating,0.0,Chlorobenzene,Undoped,0,Spiro-MeOTAD,Li-TFSI; TBP,Spin-coating,Ag,100.0,Evaporation,1.05,21.5,0.684,15.44,0,100.0-60.0
nip,SLG | FTO,TiO2-c,Undoped,Spin-coating,1,MA,Cl,Doctor blading,1.0,Undoped,Undoped,0,Spiro-MeOTAD,Li-TFSI; TBP,Spin-coating,Au,80.0,Evaporation,0.9,16.2,0.66,9.6,0,100.0-30.0
nip,SLG | FTO,TiO2-c,Undoped,CBD,1,none,Undoped,Spin-coating,0.7,Chlorobenzene,Undoped,0,Spiro-MeOTAD,Li-TFSI; TBP,Spin-coating,Ag,100.0,Evaporation,0.98,17.28,0.603,10.7,0,100.0-10.0
nip,SLG | FTO,TiO2-c,Undoped,Spin-coating,1,MA,Cl,Spin-coating,1.0,Undoped,Undoped,0,Spiro-MeOTAD,Li-TFSI; TBP,Spin-coating,Au,80.0,Evaporation,0.98,18.4,0.68,12.2,0,100.0-35.0
nip,SLG | FTO,TiO2-c,Undoped,Spin-coating,1,none,Cl,Spin-coating,1.0,Undoped,Undoped,0,Spiro-MeOTAD,Li-TFSI; TBP,Spin-coating,Au,80.0,Evaporation,0.95,17.9,0.51,8.7,0,240.0-0.1
pin,SLG | ITO,PCBM-60,Undoped,Spin-coating,1,none,Cl,Spin-coating,1.0,Undoped,Undoped,0,PEDOT:PSS,Undoped,Spin-coating,Al,100.0,Evaporation,0.93,10.6,0.53,5.2,0,240.0-0.1
pin,SLG | ITO,PCBM-60,Undoped,Spin-coating,1,MA,Cl,Spin-coating >> CBD,1.0,Undoped,Undoped,0,PEDOT:PSS,Undoped,Spin-coating,Al,100.0,Evaporation,0.84,19.58,0.66,10.77,0,90.0-60.0
nip,SLG | FTO,TiO2-c | TiO2-mp,Undoped,Sputtering | Spin-coating,1,none,Undoped,Spin-coating >> CBD,1.0,Undoped,Undoped,0,Spiro-MeOTAD,Li-TFSI; TBP,Spin-coating,Au,100.0,Evaporation,1.015,16.15,0.679,11.13,1,100.0-10.0
nip,SLG | FTO,TiO2-c | TiO2-mp,Undoped,Sputtering | Spin-coating,1,MAI,Undoped,Spin-coating >> CBD,1.0,Undoped,Undoped,0,Spiro-MeOTAD,Li-TFSI; TBP,Spin-coating,Au,100.0,Evaporation,1.03,16.9,0.685,11.92,1,100.0-10.0
nip,SLG | FTO,TiO2-c | TiO2-mp,Undoped,Sputtering | Spin-coating,1,MAI,Undoped,Spin-coating,1.0,Undoped,Undoped,0,Spiro-MeOTAD,Li-TFSI; TBP,Spin-coating,Au,100.0,Evaporation,0.943,9.11,0.508,4.38,1,100.0-10.0
pin,SLG | FTO,TiO2-c | TiO2-mp,nan | TiCl4,Spin-coating | Spin-coating,1,none,Undoped,Spin-coating,1.0,Diethyl ether,Undoped,0,Spiro-MeOTAD,Li-TFSI; TBP,Spin-coating,Au,100.0,Evaporation,0.91,17.08,0.66,10.2,0,100.0-10.0
nip,SLG | FTO,TiO2-c | TiO2-mp,Undoped,Spray-pyrolys | Spin-coating,1,none,HCl,Spin-coating,1.0,Undoped,Undoped,0,Spiro-MeOTAD,Li-TFSI; TBP,Spin-coating,Ag,100.0,Evaporation,1.04,20.62,0.69,13.6,0,100.0-5.0
nip,SLG | FTO,TiO2-c | TiO2-mp,Undoped,Spray-pyrolys | Spin-coating,1,none,Undoped,Spin-coating,1.0,Undoped,Undoped,0,Spiro-MeOTAD,Li-TFSI; TBP,Spin-coating,Ag,100.0,Evaporation,1.03,21.21,0.71,15.51,0,100.0-5.0
nip,SLG | FTO,TiO2-c,Undoped,Spin-coating,1,none,Undoped,Spin-coating,0.8979591836734694,Diethyl ether,Undoped,0,Spiro-MeOTAD,Li-TFSI; TBP,Spin-coating,Au,60.0,Evaporation,1.11,21.2,0.73,17.27,0,100.0-10.0
nip,SLG | FTO,TiO2-c,Undoped,Spin-coating,1,none,Undoped,Spin-coating >> CBD,0.8979591836734694,Diethyl ether,Undoped,0,Spiro-MeOTAD,Li-TFSI; TBP,Spin-coating,Au,60.0,Evaporation,1.09,20.72,0.72,16.26,0,60; 100-2.0; 10.0
pin,SLG | ITO,PCBM-60 | C60 | BCP,Undoped,Spin-coating | Evaporation | Evaporation,1,MA,PbAc2,Spin-coating,1.0,Undoped,Undoped,0,PEDOT:PSS,Undoped,Spin-coating,Ag,100.0,Evaporation,0.78,19.3,0.59,8.7,0,100.0-5.0
pin,SLG | ITO,PCBM-60 | C60 | BCP,Undoped,Spin-coating | Evaporation | Evaporation,1,MA,PbAc2; H2O,Spin-coating,1.0,Undoped,Undoped,0,PEDOT:PSS,Undoped,Spin-coating,Ag,100.0,Evaporation,0.79,18.8,0.65,9.6,0,100.0-5.0
pin,SLG | ITO,PCBM-60 | C60 | BCP,Undoped,Spin-coating | Evaporation | Evaporation,1,MA,PbAc2; H2O,Spin-coating >> CBD,1.0,Undoped,Undoped,0,PEDOT:PSS,Undoped,Spin-coating,Ag,100.0,Evaporation,0.89,19.3,0.6,10.3,0,100.0-5.0
nip,SLG | ITO,TiO2-c,Undoped,Spin-coating,1,MAI,Undoped,Spin-coating >> CBD,1.0,Undoped,Undoped,0,Spiro-MeOTAD,Li-TFSI; TBP,Spin-coating,Au,90.0,Evaporation,0.79,17.06,0.75,10.24,0,100.0-10.0
nip,SLG | ITO,ZnO-np,Undoped,Spin-coating,1,none,Undoped,Spin-coating,0.9230769230769232,Diethyl ether,Undoped,0,Spiro-MeOTAD,Li-TFSI; TBP,Spin-coating,Au,80.0,Evaporation,1.033,14.88,0.7170000000000001,11.02,0,65.0; 100.0-2.0; 3.0
nip,SLG | ITO,ZnO-np,Undoped,Spin-coating,1,none,PS,Spin-coating,0.9230769230769232,Diethyl ether,Undoped,0,Spiro-MeOTAD,Li-TFSI; TBP,Spin-coating,Au,80.0,Evaporation,1.044,15.8,0.7440000000000001,12.27,0,65.0; 100.0-2.0; 3.0
nip,SLG | ITO,ZnO-np,Undoped,Spin-coating,1,none,Styrene,Spin-coating,0.9230769230769232,Diethyl ether,Undoped,0,Spiro-MeOTAD,Li-TFSI; TBP,Spin-coating,Au,80.0,Evaporation,0.995,10.66,0.7140000000000001,7.57,0,65.0; 100.0-2.0; 3.0
nip,SLG | FTO,TiO2-c,Undoped,Spin-coating,1,MA,Cl,Spin-coating,1.0,Undoped,Undoped,0,P3HT,Undoped,Spin-coating,Ag,100.0,Evaporation,0.91,22.6,0.66,13.7,0,90.0; 120.0-150.0; 20.0
nip,SLG | FTO,TiO2-c | TiO2-mp,Undoped,Spray-pyrolys | Spin-coating,1,Stoichiometric,Undoped,Spin-coating >> Spin-coating,0.8,Ethyl acetate,Undoped,0,Spiro-MeOTAD,Li-TFSI; TBP; FK209,Spin-coating,Au,80.0,Evaporation,1.08,21.51,0.73,17.4,0,100.0-30.0
nip,SLG | FTO,TiO2-c | TiO2-mp,Undoped,Spray-pyrolys | Spin-coating,1,Stoichiometric,P(EO/EP),Spin-coating >> Spin-coating,0.8,Ethyl acetate,Undoped,0,Spiro-MeOTAD,Li-TFSI; TBP; FK209,Spin-coating,Au,80.0,Evaporation,1.07,20.27,0.74,16.03,0,100.0-30.0
nip,SLG | FTO,TiO2-c | TiO2-mp,Undoped,Spray-pyrolys | Spin-coating,1,Stoichiometric,P(EO/EP),Spin-coating,0.8,Ethyl acetate,Undoped,0,Spiro-MeOTAD,Li-TFSI; TBP; FK209,Spin-coating,Au,80.0,Evaporation,1.06,20.16,0.696,14.14,0,100.0-30.0
nip,SLG | ITO,SnO2-np,Undoped,Spin-coating,0,none,Undoped,Spin-coating,0.8,Diethyl ether,Undoped,0,Spiro-MeOTAD,Li-TFSI; TBP,Spin-coating,Au,80.0,Evaporation,1.09,21.9,0.69,16.66,0,100.0-3.0
nip,SLG | FTO,TiO2-c | TiO2-mp,Undoped,Spin-coating | Spin-coating,0,Stoichiometric,Undoped,Spin-coating >> Spin-coating,0.8,Chlorobenzene,Undoped,0,Spiro-MeOTAD,Li-TFSI; TBP,Spin-coating,Au,100.0,Evaporation,0.943,20.7,0.716,14.0,0,100.0-20.0
nip,SLG | FTO,TiO2-c | TiO2-mp,Undoped,Spray-pyrolys | Spin-coating,1,Stoichiometric,Undoped,Spin-coating >> Spin-coating,0.8,Chlorobenzene,Undoped,0,Spiro-MeOTAD,Undoped,Spin-coating,Au,60.0,Evaporation,0.893,20.8,0.421,7.8,0,100.0-60.0
nip,SLG | ITO,TiO2-c,Undoped,Spin-coating,1,none,Undoped,Spin-coating,1.0,Undoped,Undoped,0,Spiro-MeOTAD,Li-TFSI; TBP,Spin-coating,Au,80.0,Evaporation,0.6729999999999999,18.37,0.471,5.82,0,120-45.0
nip,SLG | ITO,TiO2-c,Undoped,Spin-coating,1,none,Undoped,Spin-coating,1.0,Undoped,Undoped,0,Spiro-MeOTAD,Undoped,Spin-coating,Ag,120.0,Evaporation,0.93,19.4,0.63,11.3,0,100.0-5.0
nip,SLG | ITO,TiO2-c,Sn,Spin-coating,1,none,Undoped,Spin-coating,1.0,Undoped,Undoped,0,Spiro-MeOTAD,Undoped,Spin-coating,Ag,120.0,Evaporation,0.97,20.6,0.643,12.9,0,100.0-5.0
nip,SLG | FTO,TiO2-c | TiO2-mp,Undoped,Spray-pyrolys | Spin-coating,1,none,Undoped,Spin-coating,0.8,Undoped,Undoped,0,Spiro-MeOTAD,Undoped,Spin-coating,Au,80.0,Evaporation,1.01,21.3,0.657,14.1,0,100.0-10.0
nip,SLG | FTO,TiO2-c | TiO2-mp,nan | TiCl4,Spin-coating | Spin-coating >> CBD,1,none,Cl,Spin-coating,1.0,Undoped,Undoped,0,Spiro-MeOTAD,Li-TFSI; TBP,Spin-coating,Au,100.0,Evaporation,0.6,12.49,0.47,3.5,0,100.0-30.0
nip,SLG | FTO,TiO2-c | TiO2-mp,nan | TiCl4,Spin-coating | Spin-coating >> CBD,1,none,Cl; PbS,Spin-coating,1.0,Undoped,Undoped,0,Spiro-MeOTAD,Li-TFSI; TBP,Spin-coating,Au,100.0,Evaporation,0.64,14.17,0.52,4.73,0,100.0-30.0
nip,SLG | FTO,TiO2-c | TiO2-mp,nan | TiCl4,Spin-coating | Spin-coating >> CBD,1,none,Cl,Spin-coating,1.0,Undoped,Undoped,0,Spiro-MeOTAD,Li-TFSI; TBP,Spin-coating,Au,100.0,Evaporation,0.76,16.78,0.43,5.52,0,100.0-5.0
nip,SLG | FTO,TiO2-c | TiO2-mp,nan | TiCl4,Spin-coating | Spin-coating >> CBD,1,none,Cl; PbS,Spin-coating >> CBD,1.0,Undoped,Undoped,0,Spiro-MeOTAD,Li-TFSI; TBP,Spin-coating,Au,100.0,Evaporation,0.87,18.69,0.49,7.88,0,100.0-5.0
nip,SLG | FTO,TiO2-c,Undoped,CBD,1,none,Undoped,Spin-coating,0.0,Undoped,Undoped,0,Spiro-MeOTAD,Li-TFSI; TBP,Spin-coating,Au,80.0,Evaporation,1.06,21.2,0.738,16.6,1,100.0-10.0
nip,SLG | FTO,TiO2-c | TiO2-mp,Undoped,Spray-pyrolys | Spin-coating,1,none,Rb,Spin-coating,0.0,Chlorobenzene,Undoped,0,Spiro-MeOTAD,FK209; Li-TFSI; TBP,Spin-coating,Au,80.0,Evaporation,1.06,21.6,0.72,16.5,0,100.0-45.0
nip,SLG | FTO,TiO2-c | TiO2-mp,Undoped,Spray-pyrolys | Spin-coating,1,none,Rb,Drop-infiltration >> CBD,0.0,Chlorobenzene,Undoped,0,Spiro-MeOTAD,FK209; Li-TFSI; TBP,Spin-coating,Au,80.0,Evaporation,0.977,16.1,0.68,10.7,0,100.0-45.0
nip,SLG | FTO,TiO2-c | TiO2-mp,Undoped,Spray-pyrolys | Spin-coating,1,none,Rb,Drop-infiltration,0.0,Chlorobenzene,Undoped,0,Spiro-MeOTAD,FK209; Li-TFSI; TBP,Spin-coating,Au,80.0,Evaporation,0.995,16.7,0.71,11.9,0,100.0-45.0
nip,SLG | FTO,TiO2-c | TiO2-mp,Undoped,Spray-pyrolys | Spin-coating,1,none,Undoped,Spin-coating >> Dipp-coating,0.0,Toluene,Undoped,0,Spiro-MeOTAD,Li-TFSI; TBP,Spin-coating,Au,80.0,Evaporation,1.02,18.2,0.66,12.3,0,100.0-10.0
nip,SLG | FTO,TiO2-c,Undoped,CBD,1,Stoichiometric,Undoped,Drop-infiltration,0.7,Chlorobenzene,Undoped,0,Spiro-MeOTAD,Li-TFSI; TBP,Spin-coating,Ag,100.0,Evaporation,1.078,20.42,0.6809999999999999,14.99,0,70; 100-4.0; 10.0
nip,SLG | FTO,TiO2-c | PCBM-60,Undoped,CBD | Spin-coating,1,Stoichiometric,Undoped,Spin-coating,0.7,Chlorobenzene,Undoped,0,Spiro-MeOTAD,Li-TFSI; TBP,Spin-coating,Ag,100.0,Evaporation,1.088,21.48,0.7340000000000001,17.16,0,70; 100-4.0; 10.0
nip,SLG | FTO,PCBM-60,Undoped,Spin-coating,1,Stoichiometric,Undoped,Spin-coating,0.7,Chlorobenzene,Undoped,0,Spiro-MeOTAD,Li-TFSI; TBP,Spin-coating,Ag,100.0,Evaporation,1.075,20.9,0.6940000000000001,15.61,0,70; 100-4.0; 10.0
nip,SLG | FTO,TiO2-c,Undoped,CBD,1,Stoichiometric,Undoped,Spin-coating,0.7,Chlorobenzene,Undoped,0,Spiro-MeOTAD,Li-TFSI; TBP,Spin-coating,Ag,100.0,Evaporation,1.106,21.07,0.7,16.31,0,70; 100-4.0; 10.0
pin,SLG | ITO,PCBM-60 | BCP,Undoped,Spin-coating | Spin-coating,1,PbI2,Undoped,Spin-coating,0.8,Chlorobenzene,Undoped,0,NiO-c,Undoped,Spin-coating,Ag,100.0,Evaporation,1.01,19.9,0.59,11.8,0,100.0-10.0
nip,SLG | FTO,TiO2-c,Undoped,Spin-coating,1,MAI,Cl; Hypophosphorous acid,Spin-coating,1.0,Undoped,Undoped,0,Spiro-MeOTAD,Li-TFSI; TBP,Spin-coating,Au,200.0,Evaporation,0.929,18.43,0.629,10.75,0,100.0-90.0
nip,SLG | FTO,TiO2-c,Undoped,Spin-coating,1,MAI,Cl; Hypophosphorous acid,Spin-coating,1.0,Undoped,Undoped,0,Spiro-MeOTAD,Li-TFSI; TBP,Spin-coating,Au,200.0,Evaporation,0.939,19.31,0.6859999999999999,12.44,0,25; 100-30.0; 90.0
nip,SLG | FTO,TiO2-c,Undoped,Spin-coating,1,Stoichiometric,Undoped,Drop-infiltration,0.8915401301518439,Undoped,Undoped,0,Spiro-MeOTAD,Li-TFSI; TBP,Spin-coating,Ag,100.0,Evaporation,1.05,22.62,0.6,12.65,0,110; 25-15.0
pin,SLG | ITO,PCBM-60 | Bphen,Undoped,Spin-coating | Spin-coating,1,MAI,Undoped,Spin-coating,0.8,2-Butanol,Undoped,1,PEDOT:PSS,Undoped,Spin-coating,Al,100.0,Evaporation,0.98,21.48,0.7859999999999999,16.5,0,100.0-15.0
nip,SLG | FTO,TiO2-c,HCl,Spin-coating,1,PbI2,Undoped,Spin-coating,1.0,Undoped,Undoped,0,Spiro-MeOTAD,Li-TFSI; TBP,Spin-coating,Au,80.0,Evaporation,0.86,14.26,0.441,5.41,0,100.0-30.0
nip,SLG | FTO,TiO2-c,HCl,Spin-coating,1,Stoichiometric,Undoped,Spin-coating,1.0,Undoped,Undoped,0,Spiro-MeOTAD,Li-TFSI; TBP,Spin-coating,Au,80.0,Evaporation,0.932,17.5,0.555,9.05,0,100.0-35.0
nip,SLG | FTO,TiO2-c,HCl,Spin-coating,1,MAI,Undoped,Spin-coating,1.0,Undoped,Undoped,0,Spiro-MeOTAD,Li-TFSI; TBP,Spin-coating,Au,80.0,Evaporation,0.855,13.32,0.5329999999999999,6.07,0,100.0-50.0
nip,SLG | FTO,TiO2-c,HCl,Spin-coating,1,MAI,Undoped,Spin-coating,1.0,Undoped,Undoped,0,Spiro-MeOTAD,Li-TFSI; TBP,Spin-coating,Au,80.0,Evaporation,0.855,13.12,0.522,5.91,0,150; 100-5.0; 20.0
nip,SLG | FTO,TiO2-c,HCl,Spin-coating,1,MAI,Undoped,Spin-coating,1.0,Undoped,Undoped,0,Spiro-MeOTAD,Li-TFSI; TBP,Spin-coating,Au,80.0,Evaporation,0.6709999999999999,11.16,0.3329999999999999,2.49,0,150; 100-15.0; 20.0
nip,SLG | FTO,TiO2-c,HCl,Spin-coating,1,MACl,Undoped,Spin-coating,1.0,Undoped,Undoped,0,Spiro-MeOTAD,Li-TFSI; TBP,Spin-coating,Au,80.0,Evaporation,1.03,19.33,0.65,12.95,0,100.0-100.0
nip,SLG | FTO,TiO2-c | TiO2-mp,Undoped,Spin-coating | Spin-coating,1,none,Undoped,Spin-coating,0.8,Ethyl acetate,Undoped,0,Spiro-MeOTAD,Li-TFSI; TBP,Spin-coating,Au,80.0,Evaporation,1.052,21.648000000000003,0.695,15.2,0,65; 100-1.0; 10.0
nip,SLG | FTO,SnO2-c,Undoped,Spin-coating,1,none,Undoped,Spin-coating,0.8,Chlorobenzene,Undoped,0,Spiro-MeOTAD,Li-TFSI; TBP,Spin-coating,Ag,90.0,Evaporation,1.09,21.2,0.7,15.27,0,100.0-10.0
pin,SLG | ITO,PCBM-60,Undoped,Spin-coating,1,none,Undoped,Spin-coating,0.9,Chlorobenzene,Undoped,0,PEDOT:PSS,Undoped,Spin-coating,Ag,100.0,Evaporation,0.83,16.37,0.75,10.21,0,100.0-20.0
pin,SLG | ITO,PCBM-60,Undoped,Spin-coating,1,none,Undoped,Spin-coating,0.9,Chlorobenzene,Undoped,0,PEDOT:PSS,CTAB,Spin-coating,Ag,100.0,Evaporation,0.9,18.62,0.75,12.53,0,100.0-20.0
pin,SLG | ITO,PCBM-60,Undoped,Spin-coating,1,none,Undoped,Spin-coating,1.0,Undoped,Undoped,0,PEDOT:PSS,Undoped,Spin-coating,Ag,100.0,Evaporation,0.83,15.2,0.58,7.38,0,100.0-10.0
nip,SLG | FTO,TiO2-c | TiO2-mp,Undoped,Spray-pyrolys | Spin-coating,1,none,Undoped,Spin-coating,0.9,Diethyl ether,Undoped,0,Spiro-MeOTAD,Li-TFSI,Spin-coating,Au,70.0,Evaporation,1.05,22.5,0.77,18.2,0,50; 100-1.0; 10.0
nip,SLG | FTO,TiO2-c | TiO2-mp,Undoped,Spray-pyrolys | Spin-coating,1,none,Undoped,Spin-coating,0.9,Diethyl ether,Undoped,0,Spiro-MeOTAD,Li-TFSI; Si NPs,Spin-coating,Au,70.0,Evaporation,1.07,22.5,0.7759999999999999,18.7,0,50; 100-1.0; 10.0
nip,SLG | FTO,TiO2-c | TiO2-mp,Undoped,Spray-pyrolys | Spin-coating,1,none,PbCl2,Spin-coating,1.0,Undoped,Undoped,0,Spiro-MeOTAD,Li-TFSI; TBP,Spin-coating,Au,100.0,Evaporation,0.97,18.35,0.648,11.5,0,100.0-75.0
pin,SLG | FTO,PCBM-60,Undoped,Spin-coating,1,none,Undoped,Spin-coating,0.0,Toluene,Undoped,0,NiO,Undoped,Spray-pyrolys,Ag,70.0,Evaporation,0.89,17.49,0.52,8.0,0,100.0-10.0
pin,SLG | ITO,PCBM-60,Undoped,Spin-coating,1,none,Undoped,Spin-coating,0.9,Undoped,Undoped,0,PEDOT:PSS,Undoped,Spin-coating,Ag,100.0,Evaporation,0.97,16.4,0.667,10.6,0,100.0-20.0
pin,SLG | ITO,PCBM-60 | bis-C60,Undoped,Spin-coating | Spin-coating,1,none,Undoped,Spin-coating,0.8849252013808975,Chlorobenzene,Undoped,0,NiO,Undoped,Spin-coating,Ag,100.0,Evaporation,1.02,19.56,0.62,12.3,0,100.0-10.0
nip,SLG | ITO,TiO2-c,Undoped,CBD,1,none,Undoped,Spin-coating,1.0,Undoped,Undoped,0,Spiro-MeOTAD,FK209; Li-TFSI; TBP,Spin-coating,Ag,100.0,Evaporation,0.91,11.9,0.5,5.1,0,100.0-10.0
pin,SLG | ITO,PCBM-60 | BCP,Undoped,Spin-coating | Spin-coating,1,none,NH2CONH2,Spin-coating,1.0,Undoped,Undoped,0,PEDOT:PSS,Undoped,Spin-coating,Al,80.0,Evaporation,,,,16.91,0,80-300.0
nip,SLG | FTO,TiO2-c | TiO2-mp,Undoped,Spray-pyrolys | Spin-coating,1,none,Undoped,Spin-coating,0.8,Diethyl ether,Undoped,0,Spiro-MeOTAD,FK209,Spin-coating,Ag,70.0,Evaporation,0.96,20.95,0.66,13.31,0,100.0-3.0
nip,SLG | FTO,TiO2-c | TiO2-mp,nan | FK209,Spray-pyrolys | Spin-coating,1,none,Undoped,Spin-coating,0.8,Diethyl ether,Undoped,0,Spiro-MeOTAD,FK210,Spin-coating,Ag,70.0,Evaporation,1.03,23.08,0.75,17.94,0,100.0-3.0
nip,SLG | FTO,TiO2-c | TiO2-mp,Undoped,Spray-pyrolys | Spin-coating,1,none,Undoped,Spin-coating,0.8,Diethyl ether,Undoped,0,Spiro-MeOTAD,FK211,Spin-coating,Ag,70.0,Evaporation,0.97,18.92,0.68,12.47,0,100.0-3.0
nip,SLG | FTO,TiO2-c,Undoped,Spray-pyrolys,1,none,Undoped,Spin-coating,1.0,Undoped,Undoped,0,Spiro-MeOTAD,Li-TFSI; TBP,Spin-coating,Au,80.0,Evaporation,0.97,21.13,0.38,7.86,0,100.0-10.0
pin,SLG | ITO,PCBM-60 | BCP,Undoped,Spin-coating | Spin-coating,1,none,Undoped,Spin-coating,0.9,Toluene,Undoped,0,PEDOT:PSS,Undoped,Spin-coating,Ag,100.0,Evaporation,0.88,14.24,0.6779999999999999,8.62,0,90-15.0
nip,SLG | FTO,TiO2-c | TiO2-mp,Undoped,Spray-pyrolys | Spin-coating,1,none,Undoped,Spin-coating,0.8,Chlorobenzene,Undoped,0,Spiro-MeOTAD,FK209; Li-TFSI; TBP,Spin-coating,Au,70.0,Evaporation,1.05,21.7,0.74,16.91,0,100.0-60.0
pin,SLG | ITO,PCBM-60,Undoped,Spin-coating,1,none,PbCl2,Spin-coating,1.0,Undoped,Undoped,0,PEDOT:PSS,Undoped,Spin-coating,Ag,100.0,Evaporation,0.961,20.1,0.63,12.16,0,100.0-5.0
pin,SLG | FTO,PCBM-60,Undoped,Spin-coating,1,none,A10C60,Spin-coating,1.0,Undoped,Undoped,0,PEDOT:PSS,Undoped,Spin-coating,Al,100.0,Evaporation,0.88,19.41,0.82,13.97,0,70| 100-10.0| 120.0
nip,SLG | FTO,TiO2-c | TiO2-mp,nan | MAI,Spin-coating | Spin-coating,1,PbCl2,Undoped,Spin-coating,1.0,Undoped,Undoped,0,Spiro-MeOTAD,Undoped,Spin-coating,Ag,100.0,Evaporation,0.88,20.41,0.68,12.44,0,100.0-45.0
nip,SLG | FTO,TiO2-c | TiO2-mp,Undoped,Spray-pyrolys | Spin-coating,1,none,Undoped,Spin-coating,0.8888888888888888,Undoped,Undoped,0,Spiro-MeOTAD,Undoped,Spin-coating,Au,100.0,Evaporation,0.95,20.9,0.78,15.6,0,100.0-10.0
nip,SLG | FTO,TiO2-c | TiO2-mp,nan | TAA,Spin-coating | Spin-coating,1,none,Undoped,Spin-coating,0.9,Diethyl ether,Undoped,0,Spiro-MeOTAD,Li-TFSI; TBP,Spin-coating,Au,80.0,Evaporation,1.06,22.03,0.75,17.51,0,65; 100-1.0; 7.0
nip,SLG | FTO,TiO2-c | TiO2-mp,Undoped,Spin-coating | Spin-coating,1,none,Undoped,Spin-coating,0.8,Undoped,Undoped,0,Spiro-MeOTAD,Li-TFSI; TBP,Spin-coating,Ag,100.0,Evaporation,1.086,20.49,0.68,15.04,0,100.0-30.0
nip,SLG | FTO,TiO2-c | TiO2-mp,nan | Ag,Spin-coating | Spin-coating,1,none,Undoped,Spin-coating,0.8,Undoped,Undoped,0,Spiro-MeOTAD,Li-TFSI; TBP,Spin-coating,Ag,100.0,Evaporation,1.096,21.35,0.76,17.85,0,100.0-30.0
nip,SLG | ITO,PCBM-60 | ZnO-np,Undoped,Spin-coating | Spin-coating,1,none,Undoped,Spray-coating,0.8849252013808975,Undoped,Undoped,0,PEDOT:PSS,Undoped,Spin-coating,Ag,120.0,Evaporation,1.03,19.82,0.72,20.29,0,65; 100-1.0; 1.0
nip,SLG | FTO,SnO2-np,Undoped,Spin-coating,1,Stoichiometric,Undoped,Spray-coating,0.7,Chlorobenzene,Undoped,0,Spiro-MeOTAD,FK209; Li-TFSI; TBP,Spin-coating,Au,80.0,Evaporation,1.071,21.26,0.7390000000000001,16.83,0,100.0-60.0
nip,SLG | FTO,TiO2-c | TiO2-mp,Undoped,Spin-coating | Spin-coating,1,Stoichiometric,Undoped,Spray-coating,1.0,Undoped,Undoped,0,Spiro-MeOTAD,Undoped,Spin-coating,Au,50.0,Evaporation,0.93,18.6,0.6,10.3,0,100.0-10.0
nip,SLG | FTO,TiO2-c | TiO2-mp,Undoped,Spin-coating | Spin-coating,1,Stoichiometric,Undoped,Spin-coating >> Spin-coating,1.0,Undoped,Undoped,0,Spiro-MeOTAD,Undoped,Spin-coating,Au,50.0,Evaporation,0.92,15.0,0.53,7.3,0,100.0-10.0
nip,SLG | FTO,TiO2-c | TiO2-mp,Undoped,Spin-coating | Spin-coating,1,Stoichiometric,KI,Spin-coating >> Spin-coating,1.0,Undoped,Undoped,0,Spiro-MeOTAD,Undoped,Spin-coating,Au,50.0,Evaporation,0.92,19.0,0.68,11.9,0,100.0-10.0
nip,SLG | FTO,TiO2-c | TiO2-mp,Undoped,Spin-coating | Spin-coating,1,Stoichiometric,Undoped,Spin-coating,0.9,Ethyl acetate,Undoped,0,Spiro-MeOTAD,Li-TFSI; TBP,Spin-coating,Ag,100.0,Evaporation,1.1,22.95,0.72,18.18,0,105-10.0
nip,SLG | FTO,TiO2-c,Undoped,Spin-coating,1,Stoichiometric,Undoped,Spin-coating,0.9,Ethyl acetate,Undoped,0,Spiro-MeOTAD,Li-TFSI; TBP,Spin-coating,Ag,100.0,Evaporation,1.05,22.54,0.684,16.19,0,105-10.0
nip,SLG | FTO,TiO2-c,Undoped,Spin-coating,1,Stoichiometric,Undoped,Spin-coating,1.0,Ethyl acetate,Undoped,0,Spiro-MeOTAD,FK209; Li-TFSI; TBP,Spin-coating,Ag,80.0,Evaporation,1.04,21.0,0.64,14.0,0,100.0-10.0
nip,SLG | ITO,TiO2-c,Undoped,Spray-pyrolys,1,Stoichiometric,Undoped,Spin-coating,0.875,Diethyl ether,Undoped,0,Spiro-MeOTAD,Li-TFSI,Spin-coating,Au,100.0,Evaporation,1.09,15.47,0.57,9.5,0,100.0-10.0
nip,SLG | ITO,TiO2-c,Undoped,Spray-pyrolys,1,Stoichiometric,Undoped,Spin-coating >> CBD,0.875,Diethyl ether,Undoped,0,Spiro-MeOTAD,Li-TFSI,Spin-coating,Au,100.0,Evaporation,0.98,14.21,0.44,6.1,0,100.0-10.0
nip,SLG | ITO,TiO2-c,Undoped,Spray-pyrolys,1,Stoichiometric,Undoped,Spin-coating >> CBD,0.875,Ethyl acetate,Undoped,0,Spiro-MeOTAD,Li-TFSI,Spin-coating,Au,100.0,Evaporation,1.06,21.3,0.6,13.6,0,100.0-10.0
nip,SLG | FTO,TiO2-c,Undoped,CBD,1,MA,Undoped,Spin-coating >> CBD,0.8,Chlorobenzene,Undoped,0,Spiro-MeOTAD,Li-TFSI; TBP,Spin-coating,Au,70.0,Evaporation,1.08,22.63,0.703,16.22,0,100.0-10.0
