Repository: wthappy/BO_Reverse_design

# BO_Reverse_design

Bayesian reverse design based on experimental knowledge constraints.This work takes MAPbI3 perovskite solar cells as an example.

* In the Bayesian optimization process, the initial scatter points have a certain degree of randomness (which cannot be fixed by random seeds), so different optimal parameter values may be obtained.

* For the convenience of laboratory preparation, we designed both NIP and PIN devices separately in this work. You can adjust the corresponding “experimental knowledge constraint” according to your own needs.

* "Prob_params_all.csv" is the output file for the current example.

File: data.csv (part 18 of 18)
Cell_architecture,Substrate_stack_sequence,ETL_stack_sequence,ETL_additives_compounds,ETL_deposition_procedure,Perovskite_composition_perovskite_ABC3_structure,Perovskite_composition_none_stoichiometry_components_in_excess,Perovskite_additives_compounds,Perovskite_deposition_procedure,DMF_DMSO,Perovskite_deposition_quenching_media,Perovskite_deposition_quenching_media_additives_compounds,Perovskite_deposition_solvent_annealing,HTL_stack_sequence,HTL_additives_compounds,HTL_deposition_procedure,Backcontact_stack_sequence,Backcontact_thickness_list,Backcontact_deposition_procedure,JV_default_Voc,JV_default_Jsc,JV_default_FF,JV_default_PCE,Perovskite_deposition_solvents_IPA,Perovskite_deposition_thermal_annealing
nip,SLG | FTO,TiO2-c,Undoped,CBD,1,MA,PEA,Spin-coating >> Spin-coating,0.8,Chlorobenzene,Undoped,0,Spiro-MeOTAD,Li-TFSI; TBP,Spin-coating,Au,70.0,Evaporation,1.08,22.89,0.763,18.05,0,100.0-10.0
nip,SLG | FTO,TiO2-c | TiO2-mp,nan | TiCl4,Spray-pyrolys | Spin-coating,1,Stoichiometric,Undoped,Spin-coating,0.8,Diethyl ether,Undoped,0,Spiro-MeOTAD,FK209; Li-TFSI; TBP,Spin-coating,Au,100.0,Evaporation,1.01,20.6,0.7659999999999999,15.9,0,100.0-50.0
nip,SLG | FTO,TiO2-c | TiO2-mp,nan | TiCl4,Spray-pyrolys | Spin-coating,1,Stoichiometric,Undoped,Co-evaporation,0.8,Diethyl ether,Undoped,0,Spiro-MeOTAD,FK209; Li-TFSI; TBP,Spin-coating,Au,100.0,Evaporation,1.01,19.7,0.74,14.7,0,100.0-50.0
pin,SLG | ITO,PCBM-60 | BCP,Undoped,Spin-coating | Spin-coating,1,none,Undoped,Spin-coating,1.0,Chlorobenzene,Undoped,1,Graphene oxide,Undoped,Spin-coating,Ag,100.0,Evaporation,0.919,18.9,0.77,13.4,0,100.0-2.0
pin,SLG | ITO,PCBM-60 | LiF,Undoped,Spin-coating | Evaporation,1,none,Undoped,Spin-coating,1.0,Undoped,Undoped,0,PEDOT:PSS,Undoped,Spin-coating,Al,100.0,Evaporation,1.11,20.9,0.78,18.2,0,100.0-2.0
pin,SLG | ITO,PCBM-60 | LiF,PNDI-2T ,Spin-coating | Evaporation,1,none,Undoped,Spin-coating,1.0,Undoped,Undoped,0,PEDOT:PSS,Undoped,Spin-coating,Al,100.0,Evaporation,1.11,20.9,0.79,18.4,0,100.0-2.0
nip,SLG | FTO,SnO2-c,Undoped,Spin-coating,1,none,Pb(SCN)2,Spin-coating,0.8,Ethyl ether,Undoped,0,Spiro-MeOTAD,Undoped,Spin-coating,Au,100.0,Evaporation,1.065,20.84,0.662,14.69,0,100.0-10.0
pin,SLG | ITO,PCBM-60 | BCP,Undoped,Spin-coating | Evaporation,1,none,Undoped,Spin-coating,0.7,Toluene,Undoped,0,NiO-c,Ethanolamine,Spin-coating,Ag,80.0,Evaporation,1.07,19.41,0.764,15.89,0,100.0-10.0
pin,SLG | ITO,PCBM-60 | BCP,Undoped,Spin-coating | Evaporation,1,none,Undoped,Spin-coating,0.7,Toluene,Undoped,0,NiO-np,Undoped,Spin-coating,Ag,80.0,Evaporation,1.06,19.15,0.736,14.86,0,100.0-10.0
nip,SLG | ITO,TiO2-c,Undoped,CBD,1,none,Undoped,Spin-coating,1.0,Undoped,Undoped,0,Spiro-MeOTAD,Co(III)(pztbpy)3; LiNTf2; TBP,Spin-coating,Au,100.0,Evaporation,0.81,9.77,0.51,4.11,0,25; 100-10.0; 10.0
pin,SLG | ITO,C60 | BCP,Undoped,Evaporation | Evaporation,1,none,Undoped,Spin-coating >> Spin-coating,0.8947368421052632,Diethyl ether,Undoped,0,PEDOT:PSS,Undoped,Spin-coating,Ag,100.0,Evaporation,0.9,17.36,0.71,11.12,0,100.0-2.0
pin,SLG | ITO,C60 | BCP,Undoped,Evaporation | Evaporation,1,none,Undoped,Spin-coating >> Spin-coating,0.8947368421052632,Diethyl ether,Undoped,0,PEDOT:PSS,Triton-X,Spin-coating,Ag,100.0,Evaporation,0.92,21.15,0.73,14.34,0,100.0-2.0
nip,SLG | FTO,TiO2-c | TiO2-mp,Undoped,Spray-pyrolys | Spin-coating,1,none,Undoped,Spin-coating,0.8,Diethyl ether,Undoped,0,Spiro-MeOTAD,Li-TFSI; TBP,Spin-coating,Au,60.0,Evaporation,1.02,19.8,0.73,14.9,0,100.0-3.0
nip,SLG | FTO,TiO2-c,Undoped,Spin-coating,1,none,Undoped,Spin-coating >> CBD,0.8,Chlorobenzene,Undoped,0,Spiro-MeOTAD,Co(PyPyz)3[TFSI]3; Li-TFSI; TBP,Spin-coating,Au,52.0,Evaporation,1.125,23.72,0.726,19.38,0,100.0-20.0
nip,SLG | FTO,TiO2-c,Undoped,Spin-coating,1,none,Undoped,Spin-coating,0.8,Chlorobenzene,Undoped,0,Spiro-MeOTAD,Co(PyPyz)3[TFSI]3; Li-TFSI; TBP,Spin-coating,Au,52.0,Evaporation,1.082,22.6,0.6829999999999999,16.69,0,100.0-20.0
nip,SLG | FTO,TiO2-c,Undoped,Spray-pyrolys,1,PbI2,Undoped,Spin-coating,1.0,Undoped,Undoped,0,Spiro-MeOTAD,Li-TFSI; TBP,Spin-coating,Ag,150.0,Evaporation,0.87,1.82,0.39,0.62,1,150-2.0
nip,SLG | FTO,TiO2-c | TiO2-mp,Undoped,Spray-pyrolys | Spin-coating,1,none,Undoped,Spin-coating,0.0,Chlorobenzene,Undoped,0,Spiro-MeOTAD,FK209; Li-TFSI; TBP,Spin-coating,Au,75.0,Evaporation,1.01,22.15,0.782,17.68,0,105-60.0
nip,SLG | FTO,TiO2-c | TiO2-mp,Undoped,Spray-pyrolys | Spin-coating,1,none,Undoped,Spin-coating,0.0,Chlorobenzene,Undoped,0,Spiro-MeOTAD,Undoped,Spin-coating,Au,75.0,Evaporation,0.93,16.41,0.426,6.55,0,105-60.0
nip,SLG | FTO,TiO2-c | TiO2-mp,Undoped,Spray-pyrolys | Spin-coating,1,none,Undoped,Spin-coating >> Spin-coating,0.0,Chlorobenzene,Undoped,0,Spiro-MeOTAD,Undoped,Spin-coating,Au,75.0,Evaporation,0.94,16.67,0.326,5.13,0,105-60.0
pin,SLG | FTO,PCBM-60,Undoped,Spin-coating,1,none,Undoped,Spin-coating >> Spin-coating,0.9,Undoped,Undoped,0,PEDOT:PSS,Undoped,Spin-coating,Ag,60.0,Evaporation,0.927,13.75,0.667,8.5,0,60; 120-2.0; 15.0
nip,SLG | FTO,TiO2-c | TiO2-mp,Undoped,Spray-pyrolys | Spin-coating,1,none,Undoped,Spin-coating >> Spin-coating,0.9,Undoped,Undoped,0,Spiro-MeOTAD,Li-TFSI; TBP,Spin-coating,Au,60.0,Evaporation,1.04,18.42,0.741,14.2,0,60; 120-2.0; 15.0
pin,SLG | ITO,PCBM-60 | Bphen,Undoped,Spin-coating | Spin-coating,1,none,Cl,Spin-coating >> Gas reaction,1.0,Undoped,Undoped,0,PEDOT:PSS,Undoped,Spin-coating,Ag,100.0,Evaporation,0.91,19.07,0.72,12.61,0,25; 60-20.0; 40.0
nip,SLG | FTO,TiO2-c | TiO2-mp,Undoped,Spin-coating | Spin-coating,1,none,Undoped,Spin-coating >> Spin-coating,0.8,Undoped,Undoped,0,Spiro-MeOTAD,Li-TFSI; TBP,Spin-coating,Au,80.0,Evaporation,0.82,13.54,0.44,4.95,1,110-10.0
pin,SLG | ITO,PCBM-60 | C60 | BCP,Undoped,Spin-coating | Evaporation | Evaporation,1,none,Undoped,Spin-coating >> CBD,1.0,Undoped,Undoped,0,PolyTPD,Undoped,Spin-coating,Al,100.0,Evaporation,1.08,18.1,0.64,12.5,1,100.0-70.0
nip,SLG | FTO,TiO2-c | TiO2-mp,Undoped,Spin-coating | Spin-coating,1,none,Undoped,Spin-coating,1.0,Undoped,Undoped,0,P3HT,Undoped,Spin-coating,Ag,80.0,Evaporation,0.96,16.7,0.526,8.16,1,100.0-15.0
nip,SLG | FTO,TiO2-c | TiO2-mp,Undoped,Spin-coating | Spin-coating,1,none,Undoped,Spin-coating,1.0,Undoped,Undoped,0,P3HT,F-graphene,Spin-coating,Ag,80.0,Evaporation,0.99,18.6,0.679,12.56,1,100.0-15.0
pin,SLG | FTO,PCBM-60,Undoped,Spin-coating,1,none,Undoped,Spin-coating,1.0,Chlorobenzene,Undoped,0,NiO,Undoped,Spin-coating,Ag,93.2,Evaporation,0.968,17.33,0.634,10.64,0,100.0-15.0
pin,SLG | FTO,PCBM-60,Undoped,Spin-coating,1,none,Cl,Spin-coating,1.0,Undoped,Undoped,0,NiO,Undoped,Spin-coating,Al,100.0,Evaporation,0.97,15.91,0.62,9.56,0,100.0-50.0
pin,SLG | FTO,PCBM-60,Undoped,Spin-coating,1,none,Cl,Spin-coating >> CBD,1.0,Undoped,Undoped,0,NiO,Undoped,Spin-coating,Al,100.0,Evaporation,0.9,14.11,0.58,7.26,0,100.0-50.0
pin,SLG | FTO,PCBM-60,PS,Spin-coating,1,none,Cl,Spin-coating >> CBD,1.0,Undoped,Undoped,0,NiO,Undoped,Spin-coating,Al,100.0,Evaporation,1.07,15.62,0.64,10.68,0,100.0-50.0
pin,SLG | FTO,PCBM-60,PS,Spin-coating,1,none,Cl,Spin-coating,1.0,Undoped,Undoped,0,NiO,Undoped,Spin-coating,Al,100.0,Evaporation,0.86,10.9,0.61,5.72,0,100.0-50.0
pin,SLG | ITO,C60 | BCP,Undoped,Evaporation | Evaporation,1,none,Cl,Drop-infiltration,0.75,Vacuum,Undoped,0,PEDOT:PSS,Undoped,Spin-coating,Ag,180.0,Evaporation,1.07,21.9,0.782,18.6,0,80-10.0
nip,SLG | FTO,TiO2-c | TiO2-mp,Undoped,Spin-coating | Spin-coating,1,none,Undoped,Drop-infiltration,1.0,Ethyl ether,Undoped,0,Spiro-MeOTAD,Li-TFSI; TBP,Spin-coating,Au,80.0,Evaporation,1.1,21.27,0.74,17.31,0,100.0-10.0
nip,SLG | FTO,TiO2-c | TiO2-mp,Undoped,Spin-coating | Spin-coating,1,none,CdS; Cd(SCN2H4)2Cl2,Drop-infiltration,1.0,Ethyl ether,Undoped,0,Spiro-MeOTAD,Li-TFSI; TBP,Spin-coating,Au,80.0,Evaporation,1.1,24.34,0.75,20.1,0,100.0-10.0
pin,SLG | ITO,PCBM-60,Undoped,Spin-coating,1,none,Cl,Spin-coating >> CBD,1.0,Undoped,Undoped,0,PEDOT:PSS,Undoped,Spin-coating,Al,100.0,Evaporation,0.98,17.29,0.727,12.3,0,90-60.0
nip,SLG | FTO,TiO2-c | TiO2-mp,Undoped,Spin-coating | Spin-coating,1,none,DMSO,Spin-coating,1.0,Diethyl ether,Undoped,0,Spiro-MeOTAD,Li-TFSI; TBP,Spin-coating,Au,100.0,Evaporation,0.98,20.88,0.74,15.14,0,100.0-20.0
pin,SLG | ITO,PCBM-60,Undoped,Spin-coating,1,none,Cl,Spin-coating,1.0,Undoped,Undoped,0,PEDOT:PSS,Undoped,Spin-coating,Al,120.0,Evaporation,0.85,20.17,0.619,10.61,0,20; 90-30.0; 180.0
pin,SLG | ITO,PCBM-60,Undoped,Spin-coating,1,none,Undoped,Spin-coating,0.87,Diethyl ether,Undoped,0,PTAA,Undoped,Spin-coating,Ag,100.0,Evaporation,1.03,18.0,0.55,9.5,0,60; 100-1.0; 10.0
pin,SLG | ITO,PCBM-60,Undoped,Spin-coating,1,none,Undoped,Spin-coating >> Spin-coating,0.87,Diethyl ether,Undoped,0,PTAA | PFN,Undoped,Spin-coating | Spin-coating,Ag,100.0,Evaporation,1.1,20.0,0.675,15.0,0,60; 100-1.0; 10.0
nip,SLG | FTO,TiO2-c,Undoped,Spin-coating,1,none,Undoped,Spin-coating,0.2,Chlorobenzene,Undoped,0,CuSCN,Undoped,Doctor blading,Au,50.0,Evaporation,0.74,17.72,0.69,8.07,0,120-30.0
nip,SLG | FTO,SnO2-c,Undoped,Spin-coating,1,none,Undoped,Drop-infiltration,0.9,Chlorobenzene,Undoped,0,Spiro-MeOTAD,FK209; Li-TFSI; TBP,Spin-coating,Au,80.0,Evaporation,,,,10.0,0,50; 100-2.0; 10.0
nip,SLG | FTO,SnO2-c,Undoped,Spin-coating,1,none,Undoped,Drop-infiltration,0.9,Diethyl ether,Undoped,0,Spiro-MeOTAD,FK209; Li-TFSI; TBP,Spin-coating,Au,80.0,Evaporation,,,,16.8,0,50; 100-2.0; 10.0
pin,SLG | ITO,PCBM-60 | ZnO-np,Undoped,Spin-coating | Spin-coating,1,none,MABr,Spin-coating,1.0,Undoped,Undoped,0,CuI,Undoped,Spin-coating,Al,80.0,Evaporation,0.78,7.4,0.3,1.7,0,60-60.0
pin,SLG | ITO,PCBM-60 | ZnO-np,Undoped,Spin-coating | Spin-coating,1,none,MABr,Spin-coating,1.0,Undoped,Undoped,0,PEDOT:PSS,Undoped,Spin-coating,Al,80.0,Evaporation,0.86,20.5,0.73,12.9,0,60-60.0
pin,SLG | ITO,PCBM-60 | BCP,Undoped,Spin-coating | Spin-coating,1,none,Undoped,Spin-coating,0.8,Undoped,Undoped,0,PEDOT:PSS,Undoped,Spin-coating,Ag,100.0,Evaporation,0.92,18.1,0.597,9.9,0,100.0-10.0
pin,SLG | ITO,PCBM-60,Undoped,Spin-coating,1,none,HI,Spin-coating,1.0,Undoped,Undoped,0,PEDOT:PSS,Undoped,Spin-coating,Ag,100.0,Evaporation,0.85,17.71,0.72,10.75,0,100.0-2.0
pin,SLG | ITO,PCBM-60,Undoped,Spin-coating,1,Stoichiometric,Undoped,Spin-coating,1.0,Undoped,Undoped,0,NiO-c,Undoped,Spin-coating,Ag,100.0,Evaporation,0.96,21.23,0.3339999999999999,6.85,0,120-10.0
nip,SLG | ITO,SnO2-np,Undoped,Spin-coating,1,Stoichiometric,Undoped,Spin-coating >> CBD,0.5,Undoped,Undoped,0,P3HT,Undoped,Spin-coating,Au,100.0,Evaporation,0.79,18.56,0.4379999999999999,6.41,0,100.0-30.0
nip,SLG | ITO,SnO2-np,Undoped,Spin-coating,1,Stoichiometric,Undoped,Spin-coating >> CBD,0.8,Undoped,Undoped,0,P3HT,Undoped,Spin-coating,Au,100.0,Evaporation,0.78,18.26,0.496,7.08,0,100.0-30.0
nip,SLG | ITO,SnO2-np,Undoped,Spin-coating,1,Stoichiometric,Undoped,Spin-coating >> CBD,1.0,Undoped,Undoped,0,P3HT,Undoped,Spin-coating,Au,100.0,Evaporation,0.85,14.28,0.491,6.94,0,100.0-30.0
nip,SLG | ITO,SnO2-np,Undoped,Spin-coating,1,Stoichiometric,Undoped,Spin-coating,1.0,Undoped,Undoped,0,P3HT,Undoped,Spin-coating,Au,100.0,Evaporation,0.61,15.24,0.348,4.26,0,100.0-30.0
nip,SLG | FTO,SnO2-np,Undoped,Spin-coating,1,PbI2,Undoped,Spin-coating >> CBD,0.7,Chlorobenzene,Undoped,0,Spiro-MeOTAD,Li-TFSI; TBP,Spin-coating,Ag,100.0,Evaporation,1.11,22.87,0.789,19.54,0,100.0-10.0
pin,SLG | ITO,PCBM-60,Undoped,Spin-coating,1,none,Undoped,Spin-coating >> Spin-coating,1.0,Undoped,Undoped,0,PEDOT:PSS,Undoped,Spin-coating,Ag,100.0,Evaporation,0.76,9.26,0.43,3.02,1,100.0-60.0
pin,SLG | ITO,PCBM-60,Undoped,Spin-coating,1,none,TBP,Spin-coating >> Spin-coating,1.0,Undoped,Undoped,0,PEDOT:PSS,Undoped,Spin-coating,Ag,100.0,Evaporation,0.88,13.81,0.58,7.03,1,100.0-60.0
pin,SLG | ITO,PCBM-60,Undoped,Spin-coating,1,none,Undoped,Spin-coating,1.0,Undoped,Undoped,0,PEDOT:PSS,Undoped,Spin-coating,Ag,100.0,Evaporation,0.99,20.66,0.79,16.16,1,100.0-60.0
nip,SLG | ITO,SnO2-np,Undoped,Spin-coating,1,none,Undoped,Spin-coating,0.8888888888888888,Diethyl ether,Undoped,0,Spiro-MeOTAD,Li-TFSI; TBP,Spin-coating,Au,80.0,Evaporation,1.06,24.8,0.66,17.3,0,150.0-3.0
nip,SLG | ITO,SnO2-np,Zr,Spin-coating,1,none,Undoped,Spin-coating,0.8888888888888888,Diethyl ether,Undoped,0,Spiro-MeOTAD,Li-TFSI; TBP,Spin-coating,Au,80.0,Evaporation,1.08,25.3,0.72,19.8,0,150.0-3.0
pin,SLG | ITO,PCBM-60 | BCP,Undoped,Spin-coating | Spin-coating,1,none,Undoped,Spin-coating,0.0,Undoped,Undoped,0,PEDOT:PSS,Undoped,Spin-coating,Ag,100.0,Evaporation,1.03,16.18,0.69,11.5,0,90.0-45.0
nip,SLG | FTO,TiO2-c,Undoped,Spin-coating,1,none,Undoped,Spin-coating,1.0,Undoped,Undoped,0,Spiro-MeOTAD,Li-TFSI; TBP,Spin-coating,Ag,130.0,Evaporation,0.89,16.4,0.47,6.68,0,105.0-10.0
nip,SLG | FTO,TiO2-c | TiO2-mp,Undoped,Spray-pyrolys | Spin-coating,1,none,Undoped,Spin-coating,0.8,Undoped,Undoped,0,Spiro-MeOTAD,Li-TFSI; TBP,Spin-coating,Au,60.0,Evaporation,0.8140000000000001,10.39,0.7040000000000001,5.96,0,100.0-10.0
nip,SLG | FTO,TiO2-c | TiO2-mp,Undoped,Spray-pyrolys | Spin-coating,1,none,Undoped,Spin-coating >> Spin-coating,0.9,Undoped,Undoped,0,Spiro-MeOTAD,Li-TFSI; TBP,Spin-coating,Au,60.0,Evaporation,0.8190000000000001,13.79,0.6759999999999999,7.63,0,100.0-10.0
nip,SLG | ITO,TiO2-c,Undoped,E-beam evaporation,1,none,Cl,Spin-coating >> Spin-coating,1.0,Undoped,Undoped,0,PTAA,Li-TFSI; TBP,Spin-coating,Au,80.0,Evaporation,0.78,19.6,0.6,9.0,0,100.0-60.0
pin,SLG | FTO,PCBM-60,Undoped,Spin-coating,1,none,Undoped,Spin-coating,0.9,Diethyl ether,Undoped,0,PEDOT:PSS,Undoped,Spin-coating,Ag,100.0,Evaporation,0.9,15.5,0.693,9.9,0,100.0-3.0
pin,SLG | ITO,PCBM-60 | BCP,Undoped,Spin-coating | Spin-coating,1,none,Undoped,Spin-coating,1.0,Undoped,Undoped,0,PEDOT:PSS,Undoped,Spin-coating,Ag,100.0,Evaporation,0.91,15.4,0.6629999999999999,9.3,0,100.0-5.0
pin,SLG | ITO,PCBM-60 | BCP,Undoped,Spin-coating | Spin-coating,1,none,Undoped,Spin-coating,0.85,Undoped,Undoped,0,PEDOT:PSS,Undoped,Spin-coating,Ag,100.0,Evaporation,0.95,18.9,0.703,12.6,0,100.0-10.0
pin,SLG | ITO,PCBM-60 | BCP,Undoped,Spin-coating | Spin-coating,1,none,Undoped,Spin-coating,0.6,Undoped,Undoped,0,PEDOT:PSS,Undoped,Spin-coating,Ag,100.0,Evaporation,0.99,20.9,0.728,15.1,0,100.0-10.0
pin,SLG | ITO,PCBM-60 | BCP,Undoped,Spin-coating | Spin-coating,1,none,Undoped,Spin-coating,0.4,Undoped,Undoped,0,PEDOT:PSS,Undoped,Spin-coating,Ag,100.0,Evaporation,0.96,20.2,0.7190000000000001,13.9,0,100.0-10.0
pin,SLG | ITO,PCBM-60 | BCP,Undoped,Spin-coating | Spin-coating,1,none,Undoped,Spin-coating,0.2,Undoped,Undoped,0,PEDOT:PSS,Undoped,Spin-coating,Ag,100.0,Evaporation,0.94,17.2,0.6920000000000001,11.2,0,100.0-10.0
pin,SLG | ITO,PCBM-60 | BCP,Undoped,Spin-coating | Spin-coating,1,none,Undoped,Spin-coating,0.0,Undoped,Undoped,0,PEDOT:PSS,Undoped,Spin-coating,Ag,100.0,Evaporation,0.91,14.7,0.631,8.4,0,100.0-60.0
nip,SLG | FTO,TiO2-c | TiO2-mp,nan | Au-nw,Spin-coating | Spin-coating,1,none,Undoped,Spin-coating,0.9,Diethyl ether,Undoped,0,Spiro-MeOTAD,Li-TFSI; TBP,Spin-coating,Au,80.0,Evaporation,1.02,20.32,0.66,13.7,0,65.0-1.0
nip,SLG | ITO,TiO2-c,Undoped,Spin-coating,1,none,Cl,Spin-coating,1.0,Undoped,Undoped,0,Spiro-MeOTAD,Li-TFSI; TBP,Spin-coating,Ag,100.0,Evaporation,1.06,20.12,0.69,14.82,0,100.0-120.0
nip,SLG | ITO,TiO2-c,Undoped,Spin-coating,1,none,Cl,Spin-coating,1.0,Undoped,Undoped,0,Spiro-MeOTAD,CuSCN,Spin-coating,Ag,100.0,Evaporation,1.06,22.01,0.77,18.02,0,100.0-120.0
nip,SLG | ITO,TiO2-c,Undoped,Spin-coating,1,none,Cl,Spin-coating,1.0,Undoped,Undoped,0,Spiro-MeOTAD,CuI,Spin-coating,Ag,100.0,Evaporation,1.06,21.52,0.73,16.67,0,100.0-120.0
nip,SLG | FTO,TiO2-c,Undoped,Spin-coating,1,none,Undoped,Spin-coating,0.6666666666666666,Chlorobenzene,Undoped,0,Spiro-MeOTAD,Undoped,Spin-coating,Au,80.0,Evaporation,1.05,19.2,0.7140000000000001,14.3,0,100.0-5.0
nip,SLG | FTO,PCBM-60,Undoped,Spin-coating,1,none,Undoped,Spin-coating >> CBD,0.6666666666666666,Chlorobenzene,Undoped,0,Spiro-MeOTAD,Undoped,Spin-coating,Au,70.0,Evaporation,1.04,19.1,0.747,14.8,0,100.0-5.0
nip,SLG | FTO,TiO2-c | PCBM-60,Undoped,Spin-coating | Spin-coating,1,none,Undoped,Spin-coating >> CBD,0.6666666666666666,Chlorobenzene,Undoped,0,Spiro-MeOTAD,Undoped,Spin-coating,Au,80.0,Evaporation,1.07,19.3,0.753,15.4,0,100.0-5.0
pin,SLG | ITO,PCBM-60,Undoped,Spin-coating,1,none,Cl,Spin-coating >> CBD,1.0,Undoped,Undoped,0,PEDOT:PSS,Undoped,Spin-coating,Al,150.0,Evaporation,0.44,16.3,0.372,2.7,0,90.0-120.0
pin,SLG | ITO,ZnO-np,Undoped,Spin-coating,1,none,Cl,Spin-coating >> CBD,1.0,Undoped,Undoped,0,PEDOT:PSS,Undoped,Spin-coating,Al,150.0,Evaporation,0.6,11.9,0.344,2.4,0,90.0-120.0
pin,SLG | ITO,PCBM-60 | ZnO-np,Undoped,Spin-coating | Spin-coating,1,none,Cl,Spin-coating >> CBD,1.0,Undoped,Undoped,0,PEDOT:PSS,Undoped,Spin-coating,Al,150.0,Evaporation,0.69,17.6,0.693,8.4,0,90.0-120.0
nip,SLG | FTO,TiO2-c | TiO2-mp,Undoped,Spin-coating | Spin-coating,1,none,Undoped,Spin-coating,1.0,Undoped,Undoped,0,Spiro-MeOTAD,Li-TFSI; TBP,Spin-coating,Ag,100.0,Evaporation,0.94,17.9,0.66,11.1,0,100.0-20.0
nip,SLG | FTO,TiO2-c | TiO2-mp,Undoped,Spin-coating | Spin-coating,1,none,Carbon-nt,Spin-coating,1.0,Undoped,Undoped,0,Spiro-MeOTAD,Li-TFSI; TBP,Spin-coating,Ag,100.0,Evaporation,0.93,15.66,0.64,9.32,0,100.0-20.0
nip,SLG | FTO,TiO2-c | TiO2-mp,Undoped,Spin-coating | Spin-coating,1,none,Carbon-nt; PDDT,Spin-coating,1.0,Undoped,Undoped,0,Spiro-MeOTAD,Li-TFSI; TBP,Spin-coating,Ag,100.0,Evaporation,0.96,21.07,0.72,14.56,0,100.0-20.0
nip,SLG | FTO,TiO2-c | TiO2-mp,Undoped,Spin-coating | Spin-coating,1,none,Carbon-nt; P3HT,Spin-coating,1.0,Undoped,Undoped,0,Spiro-MeOTAD,Li-TFSI; TBP,Spin-coating,Ag,100.0,Evaporation,0.96,22.73,0.75,16.36,0,100.0-20.0
nip,SLG | FTO,TiO2-c | TiO2-mp,Undoped,Spin-coating | Spin-coating,1,none,Undoped,Spin-coating,0.7,Chlorobenzene,Undoped,0,Spiro-MeOTAD,Li-TFSI; TBP,Spin-coating,Au,100.0,Evaporation,1.0590000000000002,19.62,0.728,15.12,0,100.0-10.0
nip,SLG | FTO,TiO2-c,Undoped,Spin-coating,1,none,Undoped,Spin-coating,0.7,Chlorobenzene,Undoped,0,Spiro-MeOTAD,Li-TFSI; TBP,Spin-coating,Au,100.0,Evaporation,1.032,18.5,0.677,12.94,0,100.0-10.0
nip,SLG | FTO,TiO2-c | TiO2-mp,Undoped,Spin-coating | Spin-coating,1,none,ETI,Spin-coating,0.0,Chlorobenzene,Undoped,0,Spiro-MeOTAD,Li-TFSI; TBP,Spin-coating,Au,70.0,Evaporation,1.08,22.7,0.7959999999999999,19.51,0,100.0-60.0
nip,SLG | FTO,TiO2-c | TiO2-mp,Undoped,Spin-coating | Spin-coating,1,none,ETI,Spin-coating >> CBD,0.0,Chlorobenzene,Undoped,0,Spiro-MeOTAD,Li-TFSI; TBP,Spin-coating,Au,70.0,Evaporation,1.05,22.2,0.785,18.3,0,100.0-60.0
nip,SLG | FTO,TiO2-c | TiO2-mp,Undoped,Spin-coating | Spin-coating,1,none,Undoped,Spin-coating >> CBD,0.0,Chlorobenzene,Undoped,0,Spiro-MeOTAD,Li-TFSI; TBP,Spin-coating,Au,70.0,Evaporation,1.08,22.29,0.7979999999999999,19.21,0,100.0-60.0
pin,SLG | ITO,PCBM-60,Undoped,Spin-coating,1,none,Undoped,Spin-coating,0.8,Undoped,Undoped,0,PEDOT:PSS,Undoped,Spin-coating,Al,100.0,Evaporation,0.91,19.8,0.65,11.6,0,90.0-20.0
nip,SLG | FTO,TiO2-c,Undoped,Spin-coating,1,none,Undoped,Spin-coating,0.8,Undoped,Undoped,0,Spiro-MeOTAD,Undoped,Spin-coating,Au,100.0,Evaporation,0.997,15.1,0.7390000000000001,11.12,0,80.0-5.0
pin,SLG | ITO,PCBM-60,Undoped,Spin-coating,1,none,Undoped,Spin-coating,1.0,Undoped,Undoped,0,PEDOT:PSS,Undoped,Spin-coating,Al,150.0,Evaporation,0.96,21.0,0.76,15.4,0,80.0-10.0
nip,SLG | FTO,TiO2-c,Undoped,Spin-coating,1,none,Undoped,Spin-coating,0.8,Undoped,Undoped,0,Spiro-MeOTAD,Undoped,Spin-coating,Ag,100.0,Evaporation,1.03,21.18,0.72,15.61,0,100.0-100.0
nip,SLG | FTO,TiO2-c,Undoped,Spin-coating,1,none,Undoped,Spin-coating >> Spin-coating,0.9,Undoped,Undoped,0,Spiro-MeOTAD,Undoped,Spin-coating,Ag,100.0,Evaporation,1.03,21.18,0.72,15.61,0,100.0-100.0
nip,SLG | FTO,TiO2-c,Undoped,Spin-coating,1,none,Undoped,Spin-coating,0.8,Undoped,Undoped,0,Spiro-MeOTAD,Undoped,Spin-coating,Au,80.0,Evaporation,1.05,21.5,0.56,12.7,0,100.0-10.0
pin,SLG | FTO,PCBM-60,Undoped,Spin-coating,1,none,Undoped,Spin-coating,0.8,Undoped,Undoped,0,PEDOT:PSS,Undoped,Spin-coating,Ag,100.0,Evaporation,0.97,20.0,0.649,12.6,0,100.0-10.0
nip,SLG | FTO,TiO2-c,Undoped,Spin-coating,1,none,Undoped,Spin-coating,0.8,Undoped,Undoped,0,P3HT,Undoped,Spin-coating,Au,80.0,Evaporation,1.1,15.5,0.45,7.7,0,100.0-10.0
nip,SLG | ITO,ZnO-c,Undoped,Spin-coating,1,none,Undoped,Spin-coating,1.0,Undoped,Undoped,1,Spiro-MeOTAD,Li-TFSI; TBP,Spin-coating,Ag,100.0,Evaporation,0.823,10.79,0.467,4.14,0,100.0-30.0
nip,SLG | ITO,ZnO-c,Undoped,Spin-coating,1,none,Undoped,Spin-coating,1.0,N2,Undoped,1,Spiro-MeOTAD,Li-TFSI; TBP,Spin-coating,Ag,100.0,Evaporation,0.956,22.51,0.607,13.07,0,100.0-30.0
nip,SLG | FTO,TiO2-c,Undoped,Spray-pyrolys,1,none,Undoped,Spin-coating,1.0,Undoped,Undoped,0,Spiro-MeOTAD,Undoped,Spin-coating,Ag,100.0,Evaporation,1.011,19.94,0.613,12.36,0,100.0-45.0
nip,SLG | FTO,TiO2-c,Undoped,Spray-pyrolys,1,none,Undoped,Spin-coating,1.0,Undoped,Undoped,0,Spiro-MeOTAD,Undoped,Spin-coating,Al,100.0,Evaporation,0.182,0.92,0.165,0.027,0,100.0-45.0
nip,SLG | FTO,TiO2-c,Undoped,Spin-coating,1,none,Undoped,Spin-coating >> Spin-coating,1.0,Undoped,Undoped,0,Spiro-MeOTAD,Undoped,Spin-coating,Au,80.0,Evaporation,0.72,17.08,0.66,8.06,0,100.0-15.0
nip,SLG | ITO,TiO2-c,Undoped,Spin-coating,1,none,Undoped,Spin-coating >> Spin-coating,1.0,Undoped,Undoped,0,Spiro-MeOTAD,Undoped,Spin-coating,Au,80.0,Evaporation,0.27,0.56,0.149,0.01,1,90-3.0
nip,SLG | ITO,PCBM-60,Undoped,Spin-coating,1,none,Undoped,Spin-coating >> Spin-coating,0.9,Undoped,Undoped,0,Spiro-MeOTAD,Li-TFSI; TBP,Spin-coating,Au,80.0,Evaporation,0.87,20.2,0.6759999999999999,11.9,1,100.0-15.0
nip,SLG | ITO,TiO2-c,Undoped,Evaporation,1,none,Undoped,Spin-coating >> Spin-coating,0.9,Undoped,Undoped,0,Spiro-MeOTAD,Li-TFSI; TBP,Spin-coating,Au,80.0,Evaporation,0.99,21.6,0.745,15.8,1,100.0-15.0
nip,SLG | FTO,SnO2-c,Undoped,Spin-coating,1,none,Undoped,Spin-coating >> Spin-coating,0.9,Ethyl ether,Undoped,0,Spiro-MeOTAD,Li-TFSI; TBP,Spin-coating,Au,100.0,Evaporation,1.041,21.46,0.65,11.6,0,65-2.0
nip,SLG | FTO,SnO2-c,Undoped,Spin-coating,1,none,Undoped,Spin-coating,0.9,Ethyl ether,Undoped,0,Spiro-MeOTAD,Li-TFSI; TBP,Spin-coating,Au,100.0,Evaporation,1.02,20.7,0.6,12.7,0,65-2.0
pin,SLG | ITO,PCBM-60 | Bphen,Undoped,Spin-coating | Spin-coating,1,none,Cl,Spin-coating,1.0,Undoped,Undoped,0,PEDOT:PSS,Undoped,Spin-coating,Ag,100.0,Evaporation,0.89,21.86,0.64,12.5,0,100.0-60.0
pin,SLG | ITO,PCBM-60 | C60 | BCP,Undoped,Spin-coating | Evaporation | Evaporation,1,none,PbAc2,Spin-coating >> CBD,1.0,Undoped,Undoped,0,PEDOT:PSS,Undoped,Spin-coating,Ag,100.0,Evaporation,0.88,22.28,0.74,14.5,0,100.0-5.0
pin,SLG | ITO,PCBM-60 | C60 | BCP,Undoped,Spin-coating | Evaporation | Evaporation,1,none,PbAc2; PbCl2,Spin-coating >> CBD,1.0,Undoped,Undoped,0,PEDOT:PSS,Undoped,Spin-coating,Ag,100.0,Evaporation,0.82,24.63,0.79,16.0,0,100.0-35.0
nip,SLG | FTO,TiO2-c,Undoped,Spin-coating,1,none,Undoped,Spin-coating >> CBD,1.0,Undoped,Undoped,0,Spiro-MeOTAD,Li-TFSI; TBP,Spin-coating,Ag,120.0,Evaporation,1.03,3.78,0.39,1.51,1,70-10.0
nip,SLG | FTO,TiO2-c,Undoped,Spin-coating,1,none,TBP,Spin-coating >> CBD,1.0,Undoped,Undoped,0,Spiro-MeOTAD,Li-TFSI; TBP,Spin-coating,Ag,120.0,Evaporation,1.08,20.64,0.636,14.2,1,70-10.0
nip,SLG | FTO,TiO2-c,Undoped,Spin-coating,1,none,Cl; TBP,Spin-coating >> CBD,1.0,Undoped,Undoped,0,Spiro-MeOTAD,Li-TFSI; TBP,Spin-coating,Ag,120.0,Evaporation,1.08,22.49,0.67,15.7,1,70-10.0
nip,SLG | FTO,TiO2-c,Undoped,Spray-pyrolys,1,none,Undoped,Spin-coating,1.0,Undoped,Undoped,0,Spiro-MeOTAD,Undoped,Spin-coating,Au,60.0,Evaporation,0.95,20.5,0.3,5.91,1,70-30.0
nip,SLG | FTO,TiO2-c,Undoped,Spray-pyrolys,1,none,Undoped,Spin-coating >> Spin-coating,1.0,Undoped,Undoped,0,Spiro-MeOTAD,Li-TFSI; TBP,Spin-coating,Au,60.0,Evaporation,0.95,19.79,0.67,12.58,1,70-30.0
pin,SLG | ITO,C60 | BCP,Undoped,Evaporation | Evaporation,1,none,PbCl2,Spin-coating,0.75,Vacuum,Undoped,0,PEDOT,Undoped,Spin-coating,Ag,80.0,Evaporation,1.08,22.0,0.759,18.0,0,80-10.0
pin,SLG | ITO,PCBM-60,Undoped,Spin-coating,1,none,Undoped,Spin-coating,0.6666666666666666,Chlorobenzene,Undoped,0,NiO,Undoped,Spin-coating,Ag,120.0,Evaporation,1.04,19.4,0.598,11.98,0,100.0-10.0
pin,SLG | ITO,PCBM-60,Undoped,Spin-coating,1,none,Undoped,Spin-coating,0.7,Toluene,Undoped,0,PEDOT:PSS,Undoped,Spin-coating,Al,100.0,Evaporation,1.07,19.59,0.787,16.5,0,100.0-5.0
nip,SLG | ITO,TiO2-c,Undoped,CBD,1,none,PbCl2,Spin-coating >> CBD,1.0,Undoped,Undoped,0,PTAA,Li-TFSI; TBP,Spin-coating,Au,100.0,Evaporation,0.77,18.9,0.41,6.0,0,100.0-120.0
nip,SLG | ITO,TiO2-c,Pluronic P123 surfactant,CBD,1,none,PbCl2,Spin-coating,1.0,Undoped,Undoped,0,PTAA,Li-TFSI; TBP,Spin-coating,Au,100.0,Evaporation,0.76,19.7,0.49,7.3,0,100.0-120.0
nip,SLG | FTO,TiO2-c,Undoped,Spin-coating,1,none,Undoped,Spin-coating >> Spin-coating,0.7,Chlorobenzene,Undoped,0,Spiro-MeOTAD,Li-TFSI; TBP,Spin-coating,Au,80.0,Evaporation,1.09,18.33,0.69,13.81,0,60; 100-0.33; 10.0
nip,SLG | FTO,SnO2-c,Undoped,Spin-coating,1,none,Undoped,Spin-coating >> Spin-coating,0.8,Diethyl ether,Undoped,0,Spiro-MeOTAD,Li-TFSI; TBP,Spin-coating,Au,80.0,Evaporation,1.09,21.8,0.72,17.2,0,100.0-10.0
nip,SLG | FTO,SnO2-c,Undoped,Spin-coating,1,none,Undoped,Spin-coating >> Spin-coating,0.8,Diethyl ether,Undoped,0,PTAA,TPFB,Spin-coating,Au,80.0,Evaporation,1.0,21.7,0.54,11.8,0,100.0-10.0
nip,SLG | FTO,TiO2-c | TiO2-mp,Undoped,Spray-pyrolys | Spin-coating,1,none,MAPbBr3,Spin-coating >> Spin-coating,0.9130434782608696,Ethyl acetate,Undoped,0,Spiro-MeOTAD,Li-TFSI; TBP,Spin-coating,Ag,60.0,Evaporation,1.14,21.82,0.732,18.2,0,100.0-30.0
nip,SLG | FTO,TiO2-c,Undoped,Spin-coating,1,none,Undoped,Evaporation >> Gas reaction,0.8,Diethyl ether,Undoped,0,Spiro-MeOTAD,Li-TFSI; TBP,Spin-coating,Ag,80.0,Evaporation,1.01,19.7,0.67,13.59,0,100.0-10.0
nip,SLG | FTO,TiO2-c,NaCl,Spin-coating,1,none,Undoped,Evaporation >> Gas reaction,0.8,Diethyl ether,Undoped,0,Spiro-MeOTAD,Li-TFSI; TBP,Spin-coating,Ag,80.0,Evaporation,1.04,20.25,0.69,14.69,0,100.0-10.0
nip,SLG | ITO,TiO2-c,Undoped,CBD,1,none,tetrabutylammonium chloride,Spin-coating >> CBD,1.0,Undoped,Undoped,0,Spiro-MeOTAD,FK209; Li-TFSI; TBP,Spin-coating,Ag,100.0,Evaporation,0.84,13.5,0.51,5.63,0,100.0-30.0
nip,SLG | ITO,TiO2-c,Undoped,CBD,1,none,1-benzyl-3-methylimidazolium chloride,Spin-coating >> CBD,1.0,Undoped,Undoped,0,Spiro-MeOTAD,FK209; Li-TFSI; TBP,Spin-coating,Ag,100.0,Evaporation,0.9,9.44,0.5,3.93,0,100.0-30.0
nip,SLG | ITO,TiO2-c,Undoped,CBD,1,none,1-allyl-3-methylimidazolium chloride,Evaporation >> Evaporation,1.0,Undoped,Undoped,0,Spiro-MeOTAD,FK209; Li-TFSI; TBP,Spin-coating,Ag,100.0,Evaporation,0.9,8.49,0.49,3.56,0,100.0-30.0
nip,SLG | ITO,TiO2-c,Undoped,CBD,1,none,Undoped,Spin-coating,1.0,Undoped,Undoped,0,Spiro-MeOTAD,FK209; Li-TFSI; TBP,Spin-coating,Ag,100.0,Evaporation,0.92,11.03,0.51,5.02,0,100.0-30.0
pin,SLG | ITO,PCBM-60,Undoped,Spin-coating,1,none,Undoped,Spin-coating,1.0,Undoped,Undoped,0,PEDOT:PSS,Undoped,Spin-coating,Ag,100.0,Evaporation,0.603,6.67,0.3229999999999999,1.3,1,100.0-10.0
nip,SLG | ITO,TiO2-c,Undoped,Spin-coating,1,none,Undoped,Spin-coating,1.0,Undoped,Undoped,0,Spiro-MeOTAD,Undoped,Spin-coating,Au,100.0,Evaporation,0.8,16.76,0.607,8.14,1,100.0-10.0
nip,SLG | ITO,TiO2-c | TiO2-mp,Undoped,Spin-coating | Spin-coating,1,none,Undoped,Spin-coating >> Spin-coating,1.0,Undoped,Undoped,0,Spiro-MeOTAD,Undoped,Spin-coating,Au,100.0,Evaporation,0.92,19.01,0.595,10.4,1,100.0-60.0
nip,SLG | FTO,TiO2-c | TiO2-mp,nan | TiCl4,Spin-coating | Spin-coating >> CBD,1,none,Undoped,Spin-coating >> Spin-coating,1.0,Undoped,Undoped,0,Spiro-MeOTAD,Li-TFSI; TBP,Spin-coating,Au,100.0,Evaporation,0.612,5.15,0.52,1.64,1,100.0-60.0
nip,SLG | FTO,TiO2-c | TiO2-mp,nan | TiCl4,Spin-coating | Spin-coating >> CBD,1,none,Undoped,Spin-coating >> Spin-coating,1.0,Undoped,Undoped,0,Spiro-MeOTAD,Li-TFSI; TBP,Spin-coating,Au,80.0,Evaporation,0.99,20.31,0.25,5.03,1,100.0-60.0
nip,SLG | FTO,TiO2-c | TiO2-mp,nan | TiCl4,Spin-coating | Spin-coating >> CBD,1,none,Undoped,Spin-coating >> Spin-coating,1.0,Undoped,Undoped,0,Spiro-MeOTAD,Li-TFSI; TBP,Spin-coating,Au,50.0,Evaporation,0.9,14.8,0.54,7.19,1,100.0-60.0
pin,SLG | ITO,C60 | BCP,Undoped,Evaporation | Evaporation,1,none,MACl,Spin-coating,1.0,Undoped,Undoped,0,PEDOT:PSS,Undoped,Spin-coating,Al,80.0,Evaporation,0.95,20.6,0.747,14.6,1,100.0-3.0
pin,SLG | ITO,C60 | BCP,Undoped,Evaporation | Evaporation,1,none,"3,4-dihydroxybenzhydrazide; MACl",Spin-coating,1.0,Undoped,Undoped,0,PEDOT:PSS,Undoped,Spin-coating,Al,80.0,Evaporation,0.98,20.58,0.77,15.67,1,100.0-3.0
pin,SLG | ITO,C60 | BCP,Undoped,Evaporation | Evaporation,1,none,"3,4-dihydroxybenzhydrazide; MACl",Spin-coating >> Gas reaction,1.0,Undoped,Undoped,0,PEDOT:PSS,Undoped,Spin-coating,Al,80.0,Evaporation,1.06,20.95,0.77,17.2,1,100.0-3.0
nip,SLG | FTO,TiO2-c | TiO2-mp,nan | TiCl4,Spin-coating | Spin-coating >> CBD,1,none,Undoped,Spin-coating,0.5,Undoped,Undoped,0,Spiro-MeOTAD,Undoped,Spin-coating,Au,80.0,Evaporation,1.025,21.35,0.65,14.22,0,100.0-10.0
nip,SLG | FTO,TiO2-c | TiO2-mp,nan | TiCl4,Spin-coating | Spin-coating >> CBD,1,none,LiI,Spin-coating,0.5,Undoped,Undoped,0,Spiro-MeOTAD,Undoped,Spin-coating,Au,80.0,Evaporation,1.038,21.76,0.69,15.58,0,100.0-10.0
nip,SLG | FTO,TiO2-c,Undoped,CBD,1,none,Undoped,Spin-coating >> Spin-coating,1.0,Undoped,Undoped,0,Spiro-MeOTAD,Li-TFSI; TBP,Spin-coating,Ag,100.0,Evaporation,0.6990000000000001,6.08,0.295,1.25,1,100.0-15.0
nip,SLG | FTO,TiO2-c,Undoped,CBD,1,none,Undoped,Spin-coating,1.0,Undoped,Undoped,0,Spiro-MeOTAD,Li-TFSI; TBP,Spin-coating,Ag,100.0,Evaporation,0.917,12.85,0.537,6.32,1,100.0-15.0
pin,SLG | ITO,PCBM-60,Undoped,Spin-coating,1,none,Undoped,Spin-coating,0.7,Chlorobenzene,Undoped,0,PEDOT:PSS,Undoped,Spin-coating,Al,80.0,Evaporation,0.75,14.85,0.7,7.85,0,90-10.0
pin,SLG | ITO,PCBM-60,Undoped,Spin-coating,1,none,Undoped,Spin-coating,0.7,Chlorobenzene,Undoped,1,PEDOT:PSS,Undoped,Spin-coating,Al,80.0,Evaporation,0.97,15.45,0.78,11.73,0,90-10.0
pin,SLG | ITO,PCBM-60,Undoped,Spin-coating,1,none,Undoped,Spin-coating >> CBD,0.7,Chlorobenzene,Undoped,1,PEDOT:PSS,Undoped,Spin-coating,Al,80.0,Evaporation,0.97,15.98,0.77,11.98,0,90-10.0
pin,SLG | ITO,PCBM-60,Undoped,Spin-coating,1,none,Undoped,Spin-coating >> Spin-coating,0.7,Chlorobenzene,Undoped,1,PEDOT:PSS,Undoped,Spin-coating,Al,80.0,Evaporation,1.0,19.56,0.8,15.71,0,90-10.0
nip,SLG | FTO,TiO2-c | TiO2-mp,Undoped,Spin-coating | Spin-coating,1,Stoichiometric,Undoped,Spin-coating >> Spin-coating,1.0,Undoped,Undoped,0,Spiro-MeOTAD,Undoped,Spin-coating,Au,80.0,Evaporation,0.96,17.2,0.62,10.2,1,70-30.0
pin,SLG | ITO,PCBM-60,Undoped,Spin-coating,1,Stoichiometric,Undoped,Spin-coating >> Spin-coating,1.0,Undoped,Undoped,0,PEDOT:PSS,Undoped,Spin-coating,Ca | Al,100.0,Evaporation,0.27,8.6,0.27,0.81,1,70-30.0
pin,SLG | ITO,PCBM-60,Undoped,Spin-coating,1,Stoichiometric,Undoped,Spin-coating,1.0,Undoped,Undoped,0,PEDOT:PSS,Undoped,Spin-coating,Ca | Al,100.0,Evaporation,0.9,13.56,0.72,8.9,1,70-30.0
pin,SLG | ITO,PCBM-60,Undoped,Spin-coating,1,Stoichiometric,Undoped,Spin-coating >> Gas reaction,1.0,Undoped,Undoped,0,PEDOT:PSS,Undoped,Spin-coating,Ca | Al,100.0,Evaporation,0.78,9.45,0.66,5.02,1,70-30.0
pin,SLG | ITO,PCBM-60,Undoped,Spin-coating,1,Stoichiometric,Undoped,Spin-coating,1.0,Undoped,Undoped,0,PEDOT:PSS,Undoped,Spin-coating,Al,100.0,Evaporation,0.76,11.5,0.54,4.72,0,100.0-5.0
pin,SLG | ITO,PCBM-60,Undoped,Spin-coating,1,Stoichiometric,Undoped,Spin-coating,1.0,Toluene,Undoped,0,PEDOT:PSS,Undoped,Spin-coating,Al,100.0,Evaporation,0.88,13.8,0.6,7.28,0,100.0-5.0
pin,SLG | ITO,PCBM-60,Undoped,Spin-coating,1,Stoichiometric,BmPyPhB,Spin-coating,1.0,Toluene,Undoped,0,PEDOT:PSS,Undoped,Spin-coating,Al,100.0,Evaporation,0.9,13.4,0.66,7.95,0,100.0-5.0
nip,SLG | FTO,SnO2-c,Undoped,Spin-coating,1,Stoichiometric,Undoped,Spin-coating,0.9,Diethyl ether,Undoped,0,Spiro-MeOTAD,FK209; Li-TFSI; TBP,Spin-coating,Au,60.0,Evaporation,1.09,21.13,0.715,15.51,0,60; 100-2.0; 10.0
nip,SLG | FTO,SnO2-c | PCBM-60,Undoped,Spin-coating | Spin-coating,1,Stoichiometric,Undoped,Spin-coating,0.9,Diethyl ether,Undoped,0,Spiro-MeOTAD,FK209; Li-TFSI; TBP,Spin-coating,Au,60.0,Evaporation,1.11,21.41,0.762,17.28,0,60; 100-2.0; 10.0
nip,SLG | FTO,SnO2-c | PCBM-60,Undoped,Spin-coating | Spin-coating,1,Stoichiometric,Undoped,Spin-coating >> Spin-coating,0.9,Diethyl ether,Undoped,0,Spiro-MeOTAD,FK209; Li-TFSI; TBP,Spin-coating,Au,60.0,Evaporation,1.08,20.63,0.7759999999999999,17.26,0,60; 100-2.0; 10.0
pin,SLG | FTO,PCBM-60,Undoped,Spin-coating,1,Stoichiometric,"1,8-diiodooctane",Spin-coating,1.0,Undoped,Undoped,0,PEDOT:PSS,Undoped,Spin-coating,Al,100.0,Evaporation,0.93,17.6,0.755,12.3,0,100.0-5.0
pin,SLG | ITO,C60 | BCP,Undoped,Evaporation | Evaporation,1,Stoichiometric,Undoped,Spray-coating,1.0,Undoped,Undoped,0,PEDOT:PSS,Undoped,Spin-coating,Au,80.0,Evaporation,0.96,18.8,0.657,11.9,1,70-10.0
pin,SLG | ITO,C60 | BCP,Undoped,Evaporation | Evaporation,1,Stoichiometric,Undoped,Spray-coating,1.0,Undoped,Undoped,0,Graphene oxide,Undoped,Spin-coating,Au,80.0,Evaporation,,21.6,0.762,16.5,1,70-10.0
pin,SLG | ITO,C60 | BCP,Undoped,Evaporation | Evaporation,1,Stoichiometric,Undoped,Spin-coating >> Spin-coating,1.0,Undoped,Undoped,0,Graphene oxide,Undoped,Spin-coating,Au,80.0,Evaporation,0.92,15.8,0.632,9.2,1,70-10.0
pin,SLG | ITO,C60 | BCP,Undoped,Evaporation | Evaporation,1,Stoichiometric,Undoped,Spin-coating,1.0,Undoped,Undoped,1,Graphene oxide,Undoped,Spin-coating,Au,80.0,Evaporation,0.89,4.9,0.531,2.3,1,70-10.0
nip,SLG | FTO,TiO2-c | TiO2-mp,Undoped,Sputtering | Spin-coating,1,Stoichiometric,Undoped,Spin-coating,0.868421052631579,Diethyl ether,Undoped,0,Spiro-MeOTAD,Li-TFSI; TBP,Spin-coating,Au,100.0,Evaporation,1.056,21.19,0.775,17.8,0,50; 100-2.0; 10.0
nip,SLG | FTO,TiO2-c | TiO2-mp,Undoped,Spray-pyrolys | Spin-coating,1,Stoichiometric,Undoped,Spin-coating,0.0,Chlorobenzene,Undoped,0,PTAA,Li-TFSI; TBP,Spin-coating,Au,80.0,Evaporation,1.02,18.1,0.85,13.0,0,100.0-60.0
nip,SLG | FTO,TiO2-c,Tantalum(V) ethoxide,Spin-coating,1,Stoichiometric,Pb(OAC)2,Spin-coating,1.0,Undoped,Undoped,0,P3HT,Undoped,Spin-coating,Ag,80.0,Evaporation,0.85,22.6,0.35,6.4,0,25; 100-5.0; 10.0
nip,SLG | FTO,TiO2-c,Undoped,Spin-coating,1,Stoichiometric,Pb(OAC)2,Spin-coating,1.0,Undoped,Undoped,0,P3HT,Undoped,Spin-coating,Ag,80.0,Evaporation,0.91,20.4,0.36,6.63,0,25; 100-5.0; 10.0
pin,SLG | ITO,PCBM-60 | BCP,Undoped,Spin-coating | Spin-coating,1,Stoichiometric,PbCl2,Spin-coating,1.0,Undoped,Undoped,0,PEDOT:PSS,Undoped,Spin-coating,Ag,150.0,Evaporation,0.92,17.71,0.6459999999999999,10.53,0,100.0-120.0
pin,SLG | ITO,PCBM-60 | BCP,Undoped,Spin-coating | Spin-coating,1,Stoichiometric,DOI; PbCl2,Spin-coating,1.0,Undoped,Undoped,0,PEDOT:PSS,Undoped,Spin-coating,Ag,150.0,Evaporation,1.04,20.62,0.685,14.7,0,100.0-120.0
nip,SLG | FTO,TiO2-c | TiO2-mp,Undoped,Spray-pyrolys | Spin-coating,1,Stoichiometric,PbCl2,Spin-coating,1.0,Undoped,Undoped,0,Spiro-MeOTAD,Li-TFSI; TBP,Spin-coating,Au,100.0,Evaporation,0.73,19.98,0.6859999999999999,10.05,0,100.0-100.0
nip,SLG | ITO,SnO2-np,Guanidinium chloride,Spin-coating,1,none,Undoped,Spin-coating,0.1,Chlorobenzene,Undoped,0,Spiro-MeOTAD,Li-TFSI; TBP,Spin-coating,Ag,100.0,Evaporation,1.14,19.13,0.769,17.0,0,50; 85-2.0; 25.0
pin,SLG | FTO,PCBM-60 | BCP,DMOAP ,Spin-coating | Spin-coating,1,Stoichiometric,Undoped,Spin-coating,1.0,Undoped,Undoped,0,NiO-c,Undoped,Spin-coating,Ag,85.0,E-beam evaporation,1.06,17.16,0.75,13.63,0,100.0-5.0
pin,SLG | ITO,PCBM-60 | BCP,Undoped,Spin-coating | Spin-coating,1,Stoichiometric,Undoped,Spin-coating,0.95,Undoped,Undoped,0,PTAA,Undoped,Spin-coating,Ag,100.0,Evaporation,1.03,21.7,0.74,17.7,0,100.0-5.0
nip,SLG | ITO,SnO2-np,Undoped,Spin-coating,1,none,Undoped,Spin-coating,0.1,Chlorobenzene,Undoped,0,Spiro-MeOTAD,Li-TFSI; TBP,Spin-coating,Ag,100.0,Evaporation,1.12,18.04,0.722,15.25,0,50; 85-2.0; 25.0
nip,SLG | FTO,TiO2-c | TiO2-mp,Undoped,Spin-coating | Spin-coating,1,Stoichiometric,Undoped,Spin-coating,0.8,Chlorobenzene,Undoped,0,Spiro-MeOTAD,Li-TFSI; TBP,Spin-coating,Ag,100.0,Evaporation,0.89,23.26,0.636,13.16,0,120-30.0
nip,SLG | FTO,TiO2-c | TiO2-mp,Undoped,Spray-pyrolys | Spin-coating,1,Stoichiometric,Undoped,Spin-coating,0.0,Chlorobenzene,Undoped,0,Spiro-MeOTAD,FK209; Li-TFSI; TBP,Spin-coating,Au,80.0,Evaporation,1.01,22.15,0.7879999999999999,17.68,0,105-60.0
nip,SLG | FTO,TiO2-c | TiO2-mp,nan | TiCl4,Spin-coating | Spin-coating,1,Stoichiometric,Undoped,Spin-coating,0.2,Chlorobenzene,Undoped,0,Spiro-MeOTAD,Li-TFSI; TBP,Spin-coating,Au,80.0,Evaporation,1.05,21.8,0.77,17.7,0,50; 100-5.0; 10.0
nip,SLG | FTO,TiO2-c | TiO2-mp,nan | TiCl4,Spin-coating | Spin-coating,1,PbI2,2-Phenylethylamine Hydroiodide,Spin-coating,0.2,Chlorobenzene,Undoped,0,Spiro-MeOTAD,Li-TFSI; TBP,Spin-coating,Au,80.0,Evaporation,1.12,22.0,0.76,18.8,0,50; 100-5.0; 10.0
pin,SLG | ITO,C60 | BCP,Undoped,Evaporation | Evaporation,1,Stoichiometric,DMBI-2-Th,Spin-coating,0.9,Undoped,Undoped,0,PTAA,Undoped,Spin-coating,Ag,100.0,Evaporation,1.07,23.23,0.75,19.0,1,100.0-30.0
pin,SLG | ITO,C60 | BCP,Undoped,Evaporation | Evaporation,1,Stoichiometric,DMBI-2-Th-I,Spin-coating,0.9,Undoped,Undoped,0,PTAA,Undoped,Spin-coating,Ag,100.0,Evaporation,1.11,23.51,0.77,21.0,1,100.0-30.0
pin,SLG | ITO,C60 | BCP,Undoped,Evaporation | Evaporation,1,Stoichiometric,Undoped,Spin-coating,0.9,Undoped,Undoped,0,PTAA,Undoped,Spin-coating,Ag,100.0,Evaporation,1.04,22.42,0.72,17.5,1,100.0-30.0
nip,SLG | FTO,TiO2-c | TiO2-mp,Undoped,Spray-pyrolys | Spin-coating,1,Stoichiometric,Cl,Slot-die coating,1.0,Undoped,Undoped,1,Spiro-MeOTAD,Li-TFSI; TBP,Spin-coating,Au,100.0,Evaporation,0.99,18.87,0.6659999999999999,12.4,0,90-45.0
nip,SLG | FTO,TiO2-c | TiO2-mp,Undoped,Spray-pyrolys | Spin-coating,1,Stoichiometric,Cl,Slot-die coating,1.0,Undoped,Undoped,0,Spiro-MeOTAD,Li-TFSI; TBP,Spin-coating,Au,100.0,Evaporation,0.97,15.0,0.611,8.95,0,90-60.0
pin,SLG | ITO,PCBM-60 | BCP,Undoped,Spin-coating | Spin-coating,1,none,Undoped,Spin-coating,0.8,Toluene,Undoped,0,PEDOT:PSS,Undoped,Spin-coating,Al,150.0,Evaporation,1.01,19.09,0.737,14.21,0,100.0-5.0
nip,SLG | FTO,TiO2-c | TiO2-mp, Li-TFSI,Spray-pyrolys | Spin-coating,1,none,Az,Spray-coating,1.0,Undoped,Undoped,0,Spiro-MeOTAD,FK209; Li-TFSI; TBP,Spin-coating,Au,100.0,Evaporation,0.925,18.1,0.65,11.1,1,100.0-60.0
nip,SLG | FTO,TiO2-c | TiO2-mp, Li-TFSI,Spray-pyrolys | Spin-coating,1,none,Az,Spin-coating,1.0,Undoped,Undoped,0,Spiro-MeOTAD,FK209; Li-TFSI; TBP,Spin-coating,Au,100.0,Evaporation,0.909,19.05,0.69,13.0,1,100.0-60.0
nip,SLG | FTO,TiO2-c | TiO2-mp,In ,Spin-coating | Spin-coating,1,none,Undoped,Spin-coating,0.8,Chlorobenzene,Undoped,0,Spiro-MeOTAD,Li-TFSI; TBP,Spin-coating,Au,100.0,Evaporation,1.1,22.3,0.7709999999999999,18.9,0,100.0-10.0
nip,SLG | ITO,TiO2-c | TiO2-mp,In ,Spin-coating | Spin-coating,1,none,Undoped,Spin-coating,0.8,Chlorobenzene,Undoped,0,Spiro-MeOTAD,Li-TFSI; TBP,Spin-coating,Au,100.0,Evaporation,1.09,23.0,0.75,18.8,0,100.0-10.0
nip,SLG | FTO,TiO2-c,Undoped,Spin-coating,1,none,Undoped,Spin-coating >> Spin-coating,0.625,Undoped,Undoped,0,P3HT,Undoped,Spin-coating,Ag,70.0,Evaporation,0.93,24.1,0.7140000000000001,15.96,1,50.0; 80-3.0; 30.0
